Repository: tmdgus3/oled_emission_simulator

File: materials/2TNATA_interpolated.csv
wavelength_nm,n,k
400.000000,2.023775,
410.000000,1.997768,
420.000000,1.957841,
430.000000,1.924213,
440.000000,1.895412,
450.000000,1.874455,
460.000000,1.856820,
470.000000,1.840828,
480.000000,1.829774,
490.000000,1.818720,
500.000000,1.810008,
510.000000,1.802383,
520.000000,1.794975,
530.000000,1.789191,
540.000000,1.783407,
550.000000,1.778227,
560.000000,1.773532,
570.000000,1.768837,
580.000000,1.765138,
590.000000,1.761448,
600.000000,1.758188,
610.000000,1.755505,
620.000000,1.752821,
630.000000,1.750140,
640.000000,1.747460,
650.000000,1.746840,
660.000000,1.746840,
670.000000,1.746840,
680.000000,1.746840,
690.000000,1.746840,
700.000000,1.746840,
710.000000,1.746840,
720.000000,1.746840,
730.000000,1.746840,
740.000000,1.746840,
750.000000,1.746840,
760.000000,1.746840,
770.000000,1.746840,
780.000000,1.746840,
790.000000,1.746840,

File: materials/3TPYMB.csv
wavelength_nm,n,k
400.920000,1.725000,0.000001
402.510000,1.723400,0.000000
404.090000,1.721800,0.000000
405.680000,1.720300,0.000000
407.260000,1.718800,0.000000
408.850000,1.717300,0.000000
410.440000,1.715900,0.000000
412.020000,1.714600,0.000000
413.610000,1.713300,0.000000
415.200000,1.712000,0.000000
416.780000,1.710800,0.000000
418.370000,1.709500,0.000000
419.950000,1.708400,0.000000
421.540000,1.707200,0.000000
423.130000,1.706100,0.000000
424.710000,1.705000,0.000000
426.300000,1.703900,0.000000
427.890000,1.702800,0.000000
429.470000,1.701800,0.000000
431.060000,1.700800,0.000000
432.640000,1.699800,0.000000
434.230000,1.698900,0.000000
435.820000,1.697900,0.000000
437.400000,1.697000,0.000000
438.990000,1.696100,0.000000
440.570000,1.695200,0.000000
442.160000,1.694400,0.000000
443.750000,1.693500,0.000000
445.330000,1.692700,0.000000
446.920000,1.691800,0.000000
448.500000,1.691000,0.000000
450.090000,1.690300,0.000000
451.670000,1.689500,0.000000
453.260000,1.688700,0.000000
454.850000,1.688000,0.000000
456.430000,1.687200,0.000000
458.020000,1.686500,0.000000
459.600000,1.685800,0.000000
461.190000,1.685100,0.000000
462.770000,1.684400,0.000000
464.360000,1.683800,0.000000
465.950000,1.683100,0.000000
467.530000,1.682400,0.000000
469.120000,1.681800,0.000000
470.700000,1.681200,0.000000
472.290000,1.680600,0.000000
473.870000,1.679900,0.000000
475.460000,1.679300,0.000000
477.040000,1.678700,0.000000
478.630000,1.678200,0.000000
480.210000,1.677600,0.000000
481.800000,1.677000,0.000000
483.390000,1.676500,0.000000
484.970000,1.675900,0.000000
486.560000,1.675400,0.000000
488.140000,1.674800,0.000000
489.730000,1.674300,0.000000
491.310000,1.673800,0.000000
492.900000,1.673300,0.000000
494.480000,1.672800,0.000000
496.070000,1.672300,0.000000
497.650000,1.671800,0.000000
499.240000,1.671300,0.000000
500.820000,1.670800,0.000000
502.410000,1.670400,0.000000
503.990000,1.669900,0.000000
505.580000,1.669400,0.000000
507.160000,1.669000,0.000000
508.750000,1.668500,0.000000
510.330000,1.668100,0.000000
511.910000,1.667700,0.000000
513.500000,1.667200,0.000000
515.080000,1.666800,0.000000
516.670000,1.666400,0.000000
518.250000,1.666000,0.000000
519.840000,1.665600,0.000000
521.420000,1.665200,0.000000
523.010000,1.664800,0.000000
524.590000,1.664400,0.000000
526.180000,1.664000,0.000000
527.760000,1.663600,0.000000
529.340000,1.663200,0.000000
530.930000,1.662800,0.000000
532.510000,1.662500,0.000000
534.100000,1.662100,0.000000
535.680000,1.661700,0.000000
537.260000,1.661400,0.000000
538.850000,1.661000,0.000000
540.430000,1.660700,0.000000
542.020000,1.660300,0.000000
543.600000,1.660000,0.000000
545.180000,1.659700,0.000000
546.770000,1.659300,0.000000
548.350000,1.659000,0.000000
549.940000,1.658700,0.000000
551.520000,1.658300,0.000000
553.100000,1.658000,0.000000
554.690000,1.657700,0.000000
556.270000,1.657400,0.000000
557.850000,1.657100,0.000000
559.440000,1.656800,0.000000
561.020000,1.656500,0.000000
562.600000,1.656200,0.000000
564.190000,1.655900,0.000000
565.770000,1.655600,0.000000
567.350000,1.655300,0.000000
568.940000,1.655000,0.000000
570.520000,1.654700,0.000000
572.100000,1.654400,0.000000
573.690000,1.654200,0.000000
575.270000,1.653900,0.000000
576.850000,1.653600,0.000000
578.430000,1.653400,0.000000
580.020000,1.653100,0.000000
581.600000,1.652800,0.000000
583.180000,1.652600,0.000000
584.770000,1.652300,0.000000
586.350000,1.652000,0.000000
587.930000,1.651800,0.000000
589.510000,1.651500,0.000000
591.090000,1.651300,0.000000
592.680000,1.651000,0.000000
594.260000,1.650800,0.000000
595.840000,1.650600,0.000000
597.420000,1.650300,0.000000
599.010000,1.650100,0.000000
600.590000,1.649800,0.000000
602.170000,1.649600,0.000000
603.750000,1.649400,0.000000
605.330000,1.649200,0.000000
606.920000,1.648900,0.000000
608.500000,1.648700,0.000000
610.080000,1.648500,0.000000
611.660000,1.648300,0.000000
613.240000,1.648100,0.000000
614.820000,1.647800,0.000000
616.410000,1.647600,0.000000
617.990000,1.647400,0.000000
619.570000,1.647200,0.000000
621.150000,1.647000,0.000000
622.730000,1.646800,0.000000
624.310000,1.646600,0.000000
625.890000,1.646400,0.000000
627.470000,1.646200,0.000000
629.060000,1.646000,0.000000
630.640000,1.645800,0.000000
632.220000,1.645600,0.000000
633.800000,1.645400,0.000000
635.380000,1.645200,0.000000
636.960000,1.645000,0.000000
638.540000,1.644800,0.000000
640.120000,1.644600,0.000000
641.700000,1.644500,0.000000
643.280000,1.644300,0.000000
644.860000,1.644100,0.000000
646.440000,1.643900,0.000000
648.020000,1.643700,0.000000
649.600000,1.643600,0.000000
651.180000,1.643400,0.000000
652.760000,1.643200,0.000000
654.340000,1.643000,0.000000
655.920000,1.642900,0.000000
657.500000,1.642700,0.000000
659.080000,1.642500,0.000000
660.660000,1.642400,0.000000
662.240000,1.642200,0.000000
663.820000,1.642000,0.000000
665.400000,1.641900,0.000000
666.980000,1.641700,0.000000
668.560000,1.641500,0.000000
670.140000,1.641400,0.000000
671.720000,1.641200,0.000000
673.300000,1.641100,0.000000
674.880000,1.640900,0.000000
676.450000,1.640800,0.000000
678.030000,1.640600,0.000000
679.610000,1.640500,0.000000
681.190000,1.640300,0.000000
682.770000,1.640200,0.000000
684.350000,1.640000,0.000000
685.930000,1.639900,0.000000
687.510000,1.639700,0.000000
689.080000,1.639600,0.000000
690.660000,1.639400,0.000000
692.240000,1.639300,0.000000
693.820000,1.639100,0.000000
695.400000,1.639000,0.000000
696.970000,1.638900,0.000000
698.550000,1.638700,0.000000
700.130000,1.638600,0.000000
701.710000,1.638500,0.000000
703.290000,1.638300,0.000000
704.860000,1.638200,0.000000
706.440000,1.638100,0.000000
708.020000,1.637900,0.000000
709.600000,1.637800,0.000000
711.170000,1.637700,0.000000
712.750000,1.637500,0.000000
714.330000,1.637400,0.000000
715.900000,1.637300,0.000000
717.480000,1.637200,0.000000
719.060000,1.637000,0.000000
720.630000,1.636900,0.000000
722.210000,1.636800,0.000000
723.790000,1.636700,0.000000
725.360000,1.636500,0.000000
726.940000,1.636400,0.000000
728.520000,1.636300,0.000000
730.090000,1.636200,0.000000
731.670000,1.636100,0.000000
733.250000,1.635900,0.000000
734.820000,1.635800,0.000000
736.400000,1.635700,0.000000
737.970000,1.635600,0.000000
739.550000,1.635500,0.000000
741.120000,1.635400,0.000000
742.700000,1.635300,0.000000
744.280000,1.635100,0.000000
745.850000,1.635000,0.000000
747.430000,1.634900,0.000000
749.000000,1.634800,0.000000
750.580000,1.634700,0.000000
752.150000,1.634600,0.000000
753.730000,1.634500,0.000000
755.300000,1.634400,0.000000
756.880000,1.634300,0.000000
758.450000,1.634200,0.000000
760.030000,1.634100,0.000000
761.600000,1.634000,0.000000
763.170000,1.633900,0.000000
764.750000,1.633800,0.000000
766.320000,1.633700,0.000000
767.900000,1.633600,0.000000
769.470000,1.633500,0.000000
771.040000,1.633400,0.000000
772.620000,1.633300,0.000000
774.190000,1.633200,0.000000
775.770000,1.633100,0.000000
777.340000,1.633000,0.000000
778.910000,1.632900,0.000000
780.490000,1.632800,0.000000
782.060000,1.632700,0.000000
783.630000,1.632600,0.000000
785.210000,1.632500,0.000000
786.780000,1.632400,0.000000
788.350000,1.632300,0.000000
789.920000,1.632200,0.000000
791.500000,1.632200,0.000000
793.070000,1.632100,0.000000
794.640000,1.632000,0.000000
796.210000,1.631900,0.000000
797.790000,1.631800,0.000000
799.360000,1.631700,0.000000
800.930000,1.631600,0.000000
802.500000,1.631500,0.000000
804.070000,1.631400,0.000000
805.650000,1.631400,0.000000
807.220000,1.631300,0.000000
808.790000,1.631200,0.000000
810.360000,1.631100,0.000000
811.930000,1.631000,0.000000
813.500000,1.630900,0.000000
815.070000,1.630900,0.000000
816.640000,1.630800,0.000000
818.220000,1.630700,0.000000
819.790000,1.630600,0.000000
821.360000,1.630500,0.000000
822.930000,1.630500,0.000000
824.500000,1.630400,0.000000
826.070000,1.630300,0.000000
827.640000,1.630200,0.000000
829.210000,1.630100,0.000000
830.780000,1.630100,0.000000
832.350000,1.630000,0.000000
833.920000,1.629900,0.000000
835.490000,1.629800,0.000000
837.060000,1.629800,0.000000
838.630000,1.629700,0.000000
840.200000,1.629600,0.000000
841.770000,1.629500,0.000000
843.330000,1.629500,0.000000
844.900000,1.629400,0.000000
846.470000,1.629300,0.000000
848.040000,1.629300,0.000000
849.610000,1.629200,0.000000
851.180000,1.629100,0.000000
852.750000,1.629000,0.000000
854.320000,1.629000,0.000000
855.880000,1.628900,0.000000
857.450000,1.628800,0.000000
859.020000,1.628800,0.000000
860.590000,1.628700,0.000000
862.160000,1.628600,0.000000
863.720000,1.628600,0.000000
865.290000,1.628500,0.000000
866.860000,1.628400,0.000000
868.430000,1.628400,0.000000
869.990000,1.628300,0.000000
871.560000,1.628200,0.000000
873.130000,1.628200,0.000000
874.690000,1.628100,0.000000
876.260000,1.628000,0.000000
877.830000,1.628000,0.000000
879.390000,1.627900,0.000000
880.960000,1.627800,0.000000
882.530000,1.627800,0.000000
884.090000,1.627700,0.000000
885.660000,1.627600,0.000000
887.220000,1.627600,0.000000
888.790000,1.627500,0.000000
890.360000,1.627500,0.000000
891.920000,1.627400,0.000000
893.490000,1.627300,0.000000
895.050000,1.627300,0.000000
896.620000,1.627200,0.000000
898.180000,1.627200,0.000000
899.750000,1.627100,0.000000
901.310000,1.627000,0.000000
902.880000,1.627000,0.000000
904.440000,1.626900,0.000000
906.010000,1.626900,0.000000
907.570000,1.626800,0.000000
909.130000,1.626700,0.000000
910.700000,1.626700,0.000000
912.260000,1.626600,0.000000
913.830000,1.626600,0.000000
915.390000,1.626500,0.000000
916.950000,1.626500,0.000000
918.520000,1.626400,0.000000
920.080000,1.626400,0.000000
921.640000,1.626300,0.000000
923.210000,1.626200,0.000000
924.770000,1.626200,0.000000
926.330000,1.626100,0.000000
927.890000,1.626100,0.000000
929.460000,1.626000,0.000000
931.020000,1.626000,0.000000
932.580000,1.625900,0.000000
934.140000,1.625900,0.000000
935.710000,1.625800,0.000000
937.270000,1.625800,0.000000
938.830000,1.625700,0.000000
940.390000,1.625700,0.000000
941.950000,1.625600,0.000000
943.510000,1.625600,0.000000
945.070000,1.625500,0.000000
946.640000,1.625500,0.000000
948.200000,1.625400,0.000000
949.760000,1.625400,0.000000
951.320000,1.625300,0.000000
952.880000,1.625300,0.000000
954.440000,1.625200,0.000000
956.000000,1.625200,0.000000
957.560000,1.625100,0.000000
959.120000,1.625100,0.000000
960.680000,1.625000,0.000000
962.240000,1.625000,0.000000
963.800000,1.624900,0.000000
965.360000,1.624900,0.000000
966.920000,1.624800,0.000000
968.480000,1.624800,0.000000
970.030000,1.624700,0.000000
971.590000,1.624700,0.000000
973.150000,1.624600,0.000000
974.710000,1.624600,0.000000
976.270000,1.624600,0.000000
977.830000,1.624500,0.000000
979.390000,1.624500,0.000000
980.940000,1.624400,0.000000
982.500000,1.624400,0.000000
984.060000,1.624300,0.000000
985.620000,1.624300,0.000000
987.170000,1.624200,0.000000
988.730000,1.624200,0.000000
990.290000,1.624200,0.000000
991.850000,1.624100,0.000000
993.400000,1.624100,0.000000
994.960000,1.624000,0.000000
996.520000,1.624000,0.000000
998.070000,1.623900,0.000000
999.630000,1.623900,0.000000
1010.500000,1.623600,0.000000
1013.900000,1.623500,0.000000
1017.300000,1.623400,0.000000
1020.700000,1.623300,0.000000
1024.000000,1.623300,0.000000
1027.400000,1.623200,0.000000
1030.800000,1.623100,0.000000
1034.200000,1.623000,0.000000
1037.600000,1.622900,0.000000
1040.900000,1.622800,0.000000
1044.300000,1.622800,0.000000
1047.700000,1.622700,0.000000
1051.100000,1.622600,0.000000
1054.500000,1.622500,0.000000
1057.900000,1.622500,0.000000
1061.300000,1.622400,0.000000
1064.600000,1.622300,0.000000
1068.000000,1.622200,0.000000
1071.400000,1.622200,0.000000
1074.800000,1.622100,0.000000
1078.200000,1.622000,0.000000
1081.600000,1.621900,0.000000
1085.000000,1.621900,0.000000
1088.400000,1.621800,0.000000
1091.800000,1.621700,0.000000
1095.100000,1.621700,0.000000
1098.500000,1.621600,0.000000
1101.900000,1.621500,0.000000
1105.300000,1.621400,0.000000
1108.700000,1.621400,0.000000
1112.100000,1.621300,0.000000
1115.500000,1.621200,0.000000
1118.900000,1.621200,0.000000
1122.300000,1.621100,0.000000
1125.700000,1.621100,0.000000
1129.100000,1.621000,0.000000
1132.500000,1.620900,0.000000
1135.900000,1.620900,0.000000
1139.300000,1.620800,0.000000
1142.700000,1.620700,0.000000
1146.100000,1.620700,0.000000
1149.500000,1.620600,0.000000
1152.900000,1.620600,0.000000
1156.300000,1.620500,0.000000
1159.700000,1.620500,0.000000
1163.100000,1.620400,0.000000
1166.500000,1.620300,0.000000
1169.900000,1.620300,0.000000
1173.300000,1.620200,0.000000
1176.700000,1.620200,0.000000
1180.100000,1.620100,0.000000
1183.500000,1.620100,0.000000
1186.900000,1.620000,0.000000
1190.300000,1.620000,0.000000
1193.700000,1.619900,0.000000
1197.100000,1.619800,0.000000
1200.500000,1.619800,0.000000
1204.000000,1.619700,0.000000
1207.400000,1.619700,0.000000
1210.800000,1.619600,0.000000
1214.200000,1.619600,0.000000
1217.600000,1.619500,0.000000
1221.000000,1.619500,0.000000
1224.400000,1.619400,0.000000
1227.800000,1.619400,0.000000
1231.200000,1.619300,0.000000
1234.700000,1.619300,0.000000
1238.100000,1.619200,0.000000
1241.500000,1.619200,0.000000
1244.900000,1.619200,0.000000
1248.300000,1.619100,0.000000
1251.700000,1.619100,0.000000
1255.100000,1.619000,0.000000
1258.600000,1.619000,0.000000
1262.000000,1.618900,0.000000
1265.400000,1.618900,0.000000
1268.800000,1.618800,0.000000
1272.200000,1.618800,0.000000
1275.700000,1.618700,0.000000
1279.100000,1.618700,0.000000
1282.500000,1.618700,0.000000
1285.900000,1.618600,0.000000
1289.300000,1.618600,0.000000
1292.800000,1.618500,0.000000
1296.200000,1.618500,0.000000
1299.600000,1.618500,0.000000
1303.000000,1.618400,0.000000
1306.500000,1.618400,0.000000
1309.900000,1.618300,0.000000
1313.300000,1.618300,0.000000
1316.700000,1.618300,0.000000
1320.200000,1.618200,0.000000
1323.600000,1.618200,0.000000
1327.000000,1.618100,0.000000
1330.500000,1.618100,0.000000
1333.900000,1.618100,0.000000
1337.300000,1.618000,0.000000
1340.700000,1.618000,0.000000
1344.200000,1.617900,0.000000
1347.600000,1.617900,0.000000
1351.000000,1.617900,0.000000
1354.500000,1.617800,0.000000
1357.900000,1.617800,0.000000
1361.300000,1.617800,0.000000
1364.800000,1.617700,0.000000
1368.200000,1.617700,0.000000
1371.600000,1.617700,0.000000
1375.100000,1.617600,0.000000
1378.500000,1.617600,0.000000
1381.900000,1.617600,0.000000
1385.400000,1.617500,0.000000
1388.800000,1.617500,0.000000
1392.300000,1.617500,0.000000
1395.700000,1.617400,0.000000
1399.100000,1.617400,0.000000
1402.600000,1.617400,0.000000
1406.000000,1.617300,0.000000
1409.500000,1.617300,0.000000
1412.900000,1.617300,0.000000
1416.300000,1.617200,0.000000
1419.800000,1.617200,0.000000
1423.200000,1.617200,0.000000
1426.700000,1.617100,0.000000
1430.100000,1.617100,0.000000
1433.600000,1.617100,0.000000
1437.000000,1.617000,0.000000
1440.400000,1.617000,0.000000
1443.900000,1.617000,0.000000
1447.300000,1.617000,0.000000
1450.800000,1.616900,0.000000
1454.200000,1.616900,0.000000
1457.700000,1.616900,0.000000
1461.100000,1.616800,0.000000
1464.600000,1.616800,0.000000
1468.000000,1.616800,0.000000
1471.500000,1.616800,0.000000
1474.900000,1.616700,0.000000
1478.400000,1.616700,0.000000
1481.800000,1.616700,0.000000
1485.300000,1.616600,0.000000
1488.700000,1.616600,0.000000
1492.200000,1.616600,0.000000
1495.700000,1.616600,0.000000
1499.100000,1.616500,0.000000
1502.600000,1.616500,0.000000
1506.000000,1.616500,0.000000
1509.500000,1.616500,0.000000
1512.900000,1.616400,0.000000
1516.400000,1.616400,0.000000
1519.800000,1.616400,0.000000
1523.300000,1.616400,0.000000
1526.800000,1.616300,0.000000
1530.200000,1.616300,0.000000
1533.700000,1.616300,0.000000
1537.100000,1.616300,0.000000
1540.600000,1.616200,0.000000
1544.100000,1.616200,0.000000
1547.500000,1.616200,0.000000
1551.000000,1.616200,0.000000
1554.500000,1.616100,0.000000
1557.900000,1.616100,0.000000
1561.400000,1.616100,0.000000
1564.900000,1.616100,0.000000
1568.300000,1.616000,0.000000
1571.800000,1.616000,0.000000
1575.200000,1.616000,0.000000
1578.700000,1.616000,0.000000
1582.200000,1.615900,0.000000
1585.700000,1.615900,0.000000
1589.100000,1.615900,0.000000
1592.600000,1.615900,0.000000
1596.100000,1.615900,0.000000
1599.500000,1.615800,0.000000
1603.000000,1.615800,0.000000
1606.500000,1.615800,0.000000
1609.900000,1.615800,0.000000
1613.400000,1.615800,0.000000
1616.900000,1.615700,0.000000
1620.400000,1.615700,0.000000
1623.800000,1.615700,0.000000
1627.300000,1.615700,0.000000
1630.800000,1.615600,0.000000
1634.300000,1.615600,0.000000
1637.700000,1.615600,0.000000
1641.200000,1.615600,0.000000
1644.700000,1.615600,0.000000
1648.200000,1.615500,0.000000
1651.600000,1.615500,0.000000
1655.100000,1.615500,0.000000
1658.600000,1.615500,0.000000
1662.100000,1.615500,0.000000
1665.600000,1.615400,0.000000
1669.000000,1.615400,0.000000
1672.500000,1.615400,0.000000
1676.000000,1.615400,0.000000
1679.500000,1.615400,0.000000
1683.000000,1.615400,0.000000
1686.500000,1.615300,0.000000
1689.900000,1.615300,0.000000

File: materials/AZO.csv
wavelength_nm,n,k
400.920000,1.616400,0.022830
402.510000,1.614100,0.022630
404.090000,1.612000,0.022440
405.680000,1.609900,0.022250
407.260000,1.608000,0.022070
408.850000,1.606200,0.021890
410.440000,1.604500,0.021700
412.020000,1.602900,0.021510
413.610000,1.601300,0.021330
415.200000,1.599800,0.021130
416.780000,1.598400,0.020940
418.370000,1.597000,0.020740
419.950000,1.595600,0.020540
421.540000,1.594300,0.020340
423.130000,1.593100,0.020130
424.710000,1.591800,0.019930
426.300000,1.590700,0.019720
427.890000,1.589500,0.019510
429.470000,1.588400,0.019300
431.060000,1.587300,0.019090
432.640000,1.586300,0.018880
434.230000,1.585200,0.018670
435.820000,1.584200,0.018450
437.400000,1.583200,0.018240
438.990000,1.582300,0.018030
440.570000,1.581300,0.017810
442.160000,1.580400,0.017600
443.750000,1.579500,0.017390
445.330000,1.578700,0.017170
446.920000,1.577800,0.016960
448.500000,1.577000,0.016750
450.090000,1.576100,0.016540
451.670000,1.575300,0.016330
453.260000,1.574500,0.016120
454.850000,1.573700,0.015920
456.430000,1.573000,0.015710
458.020000,1.572200,0.015500
459.600000,1.571500,0.015300
461.190000,1.570700,0.015100
462.770000,1.570000,0.014900
464.360000,1.569300,0.014700
465.950000,1.568600,0.014500
467.530000,1.567900,0.014300
469.120000,1.567200,0.014100
470.700000,1.566600,0.013910
472.290000,1.565900,0.013720
473.870000,1.565300,0.013530
475.460000,1.564600,0.013340
477.040000,1.564000,0.013150
478.630000,1.563400,0.012970
480.210000,1.562800,0.012780
481.800000,1.562200,0.012600
483.390000,1.561600,0.012420
484.970000,1.561000,0.012250
486.560000,1.560400,0.012070
488.140000,1.559800,0.011900
489.730000,1.559200,0.011730
491.310000,1.558700,0.011560
492.900000,1.558100,0.011390
494.480000,1.557600,0.011220
496.070000,1.557000,0.011060
497.650000,1.556500,0.010900
499.240000,1.556000,0.010740
500.820000,1.555400,0.010580
502.410000,1.554900,0.010420
503.990000,1.554400,0.010270
505.580000,1.553900,0.010120
507.160000,1.553400,0.009970
508.750000,1.552900,0.009820
510.330000,1.552400,0.009670
511.910000,1.551900,0.009530
513.500000,1.551400,0.009380
515.080000,1.551000,0.009240
516.670000,1.550500,0.009100
518.250000,1.550000,0.008970
519.840000,1.549600,0.008830
521.420000,1.549100,0.008700
523.010000,1.548600,0.008570
524.590000,1.548200,0.008440
526.180000,1.547800,0.008310
527.760000,1.547300,0.008190
529.340000,1.546900,0.008060
530.930000,1.546500,0.007940
532.510000,1.546000,0.007820
534.100000,1.545600,0.007700
535.680000,1.545200,0.007590
537.260000,1.544800,0.007470
538.850000,1.544400,0.007360
540.430000,1.544000,0.007250
542.020000,1.543600,0.007140
543.600000,1.543200,0.007030
545.180000,1.542800,0.006920
546.770000,1.542400,0.006820
548.350000,1.542000,0.006710
549.940000,1.541600,0.006610
551.520000,1.541200,0.006510
553.100000,1.540900,0.006410
554.690000,1.540500,0.006310
556.270000,1.540100,0.006220
557.850000,1.539800,0.006120
559.440000,1.539400,0.006030
561.020000,1.539000,0.005940
562.600000,1.538700,0.005850
564.190000,1.538300,0.005760
565.770000,1.538000,0.005670
567.350000,1.537600,0.005590
568.940000,1.537300,0.005500
570.520000,1.537000,0.005420
572.100000,1.536600,0.005340
573.690000,1.536300,0.005260
575.270000,1.536000,0.005180
576.850000,1.535600,0.005100
578.430000,1.535300,0.005020
580.020000,1.535000,0.004950
581.600000,1.534700,0.004870
583.180000,1.534400,0.004800
584.770000,1.534100,0.004730
586.350000,1.533700,0.004660
587.930000,1.533400,0.004590
589.510000,1.533100,0.004520
591.090000,1.532800,0.004450
592.680000,1.532500,0.004380
594.260000,1.532200,0.004320
595.840000,1.531900,0.004250
597.420000,1.531700,0.004190
599.010000,1.531400,0.004130
600.590000,1.531100,0.004070
602.170000,1.530800,0.004010
603.750000,1.530500,0.003950
605.330000,1.530200,0.003890
606.920000,1.530000,0.003830
608.500000,1.529700,0.003770
610.080000,1.529400,0.003720
611.660000,1.529200,0.003660
613.240000,1.528900,0.003610
614.820000,1.528600,0.003560
616.410000,1.528400,0.003500
617.990000,1.528100,0.003450
619.570000,1.527800,0.003400
621.150000,1.527600,0.003350
622.730000,1.527300,0.003300
624.310000,1.527100,0.003260
625.890000,1.526800,0.003210
627.470000,1.526600,0.003160
629.060000,1.526300,0.003120
630.640000,1.526100,0.003070
632.220000,1.525900,0.003030
633.800000,1.525600,0.002980
635.380000,1.525400,0.002940
636.960000,1.525200,0.002900
638.540000,1.524900,0.002850
640.120000,1.524700,0.002810
641.700000,1.524500,0.002770
643.280000,1.524200,0.002730
644.860000,1.524000,0.002690
646.440000,1.523800,0.002660
648.020000,1.523600,0.002620
649.600000,1.523400,0.002580
651.180000,1.523100,0.002540
652.760000,1.522900,0.002510
654.340000,1.522700,0.002470
655.920000,1.522500,0.002440
657.500000,1.522300,0.002400
659.080000,1.522100,0.002370
660.660000,1.521900,0.002340
662.240000,1.521700,0.002300
663.820000,1.521500,0.002270
665.400000,1.521300,0.002240
666.980000,1.521100,0.002210
668.560000,1.520900,0.002180
670.140000,1.520700,0.002150
671.720000,1.520500,0.002120
673.300000,1.520300,0.002090
674.880000,1.520100,0.002060
676.450000,1.519900,0.002030
678.030000,1.519700,0.002000
679.610000,1.519500,0.001980
681.190000,1.519300,0.001950
682.770000,1.519100,0.001920
684.350000,1.519000,0.001900
685.930000,1.518800,0.001870
687.510000,1.518600,0.001850
689.080000,1.518400,0.001820
690.660000,1.518200,0.001800
692.240000,1.518100,0.001770
693.820000,1.517900,0.001750
695.400000,1.517700,0.001720
696.970000,1.517500,0.001700
698.550000,1.517400,0.001680
700.130000,1.517200,0.001660

File: materials/Ag.csv
wavelength_nm,n,k
300,1.512923,0.956012
310,1.323000,0.647000
320,0.793900,0.532757
330,0.389839,0.790575
340,0.257452,1.127982
350,0.219848,1.357565
360,0.195389,1.536074
370,0.192842,1.639180
380,0.196788,1.722297
390,0.187886,1.838805
400,0.173000,1.950000
410,0.172904,2.071446
420,0.166548,2.182026
430,0.159444,2.283458
440,0.157482,2.374991
450,0.151009,2.471494
460,0.143413,2.567443
470,0.136448,2.658754
480,0.131627,2.746739
490,0.130552,2.831281
500,0.129956,2.918614
510,0.129944,3.010720
520,0.129813,3.097869
530,0.129341,3.178425
540,0.128641,3.257563
550,0.124808,3.340449
560,0.121231,3.421340
570,0.120210,3.501293
580,0.120577,3.579969
590,0.120983,3.656954
600,0.124336,3.733016
610,0.127725,3.807587
620,0.131028,3.880854
630,0.133844,3.965357
640,0.136602,4.048097
650,0.139306,4.129178
660,0.139946,4.210904
670,0.139920,4.291836
680,0.139943,4.371271
690,0.140243,4.449180
700,0.142256,4.524953
710,0.144241,4.599478
720,0.146201,4.672815
730,0.147912,4.745567
740,0.146692,4.824403
750,0.145550,4.901974
760,0.144478,4.978338
770,0.143471,5.053551
780,0.143171,5.131901
790,0.143525,5.213082
800,0.143902,5.293018
810,0.144299,5.371766
820,0.144716,5.449377
830,0.146091,5.526927
840,0.149257,5.605374
850,0.152366,5.682739
860,0.155419,5.759065
870,0.158419,5.834392
880,0.161369,5.908760
890,0.165399,5.982174
900,0.170774,6.054665
910,0.176047,6.126299
920,0.181222,6.197106
930,0.186304,6.267116
940,0.191297,6.336353
950,0.196205,6.404843
960,0.200347,6.476259
970,0.204025,6.549017
980,0.207647,6.620975
990,0.211216,6.692159
1000,0.214733,6.762595
1010,0.218201,6.832304
1020,0.221621,6.901310
1030,0.224996,6.969633
1040,0.227955,7.042901
1050,0.230719,7.117792
1060,0.233451,7.191903
1070,0.236152,7.265259
1080,0.238823,7.337881
1090,0.241465,7.409791
1100,0.244078,7.481011
1110,0.246664,7.551558
1120,0.249224,7.621453
1130,0.253249,7.692895
1140,0.260665,7.768727
1150,0.267962,7.843828
1160,0.275146,7.918220
1170,0.282221,7.991922
1180,0.289190,8.064953
1190,0.296058,8.137331
1200,0.302828,8.209073
1210,0.309504,8.280196
1220,0.316090,8.350714
1230,0.322587,8.420644
1240,0.329000,8.490000
1250,0.346137,8.213284
1260,0.364909,7.927027
1270,0.376551,7.807118
1280,0.379636,7.861074
1290,0.382695,7.914661
1300,0.365638,8.596259
1310,0.368891,8.642602
1320,0.392314,8.065219
1330,0.395437,8.117223
1340,0.398537,8.168896
1350,0.401674,8.220764
1360,0.405028,8.274371
1370,0.408356,8.327634
1380,0.411645,8.370000
1390,0.414871,8.369998
1400,0.418097,8.369999
1410,0.421305,8.380191
1420,0.424349,8.481426
1430,0.427380,8.581468
1440,0.430398,8.680357
1450,0.433613,8.742686
1460,0.436857,8.795753
1470,0.440078,8.848501
1480,0.443462,8.902444
1490,0.447098,8.958308
1500,0.450706,9.013826
1510,0.454287,9.069004
1520,0.457982,9.131050
1530,0.461684,9.194465
1540,0.465356,9.257445
1550,0.469000,9.320000
1560,0.473048,9.383124
1570,0.477064,9.445827
1580,0.481048,9.508116
1590,0.485000,9.570000
1600,0.488950,9.636551
1610,0.492868,9.702646
1620,0.496757,9.768293
1630,0.500616,9.833503
1640,0.504730,9.893738
1650,0.508845,9.953106
1660,0.512930,10.012120
1670,0.516984,10.070790
1680,0.520944,10.132340
1690,0.524810,10.196700
1700,0.528649,10.260670

File: materials/Ag2O.csv
wavelength_nm,n,k
300.000000,2.203000,2.083000
306.900000,2.233000,2.134000
313.800000,2.357000,2.296000
320.700000,2.631000,2.435000
327.600000,3.024000,2.451000
334.500000,3.419000,2.327000
341.400000,3.795000,1.971000
348.300000,3.978000,1.639000
355.200000,4.017000,1.206000
362.100000,3.963000,0.831000
369.000000,3.832000,0.579000
375.900000,3.671000,0.415000
382.800000,3.510000,0.307000
389.700000,3.380000,0.211000
396.600000,3.266000,0.159000
403.500000,3.181000,0.134000
410.400000,3.107000,0.117000
417.300000,3.034000,0.097000
424.200000,2.978000,0.086000
431.100000,2.932000,0.078000
438.000000,2.885000,0.067000
444.900000,2.844000,0.064000
451.800000,2.808000,0.061000
458.700000,2.776000,0.058000
465.600000,2.750000,0.058000
472.500000,2.729000,0.057000
479.400000,2.709000,0.054000
486.300000,2.691000,0.053000
493.200000,2.675000,0.053000
500.100000,2.662000,0.050000
507.000000,2.650000,0.048000
513.900000,2.638000,0.048000
520.800000,2.627000,0.049000
527.700000,2.615000,0.049000
534.600000,2.604000,0.049000
541.500000,2.593000,0.049000
548.400000,2.585000,0.049000
555.300000,2.577000,0.048000
562.200000,2.571000,0.048000
569.100000,2.564000,0.049000
576.000000,2.558000,0.049000
582.900000,2.551000,0.049000
589.800000,2.544000,0.046000
596.700000,2.537000,0.042000
603.600000,2.531000,0.039000
610.500000,2.524000,0.037000
617.400000,2.519000,0.036000
624.300000,2.515000,0.034000
631.200000,2.511000,0.030000
638.100000,2.508000,0.027000
645.000000,2.503000,0.025000
651.900000,2.498000,0.024000
658.800000,2.493000,0.024000
665.700000,2.488000,0.025000
672.600000,2.484000,0.025000
679.500000,2.480000,0.024000
686.400000,2.477000,0.023000
693.300000,2.474000,0.021000
700.200000,2.471000,0.020000
707.100000,2.467000,0.019000
714.000000,2.464000,0.018000
720.900000,2.461000,0.017000
727.800000,2.457000,0.016000
734.700000,2.454000,0.013000
741.600000,2.451000,0.011000
748.500000,2.447000,0.008422
755.400000,2.445000,0.006206
762.300000,2.442000,0.004500
769.200000,2.439000,0.003276
776.100000,2.437000,0.002425
783.000000,2.434000,0.001845
789.900000,2.432000,0.001446
796.800000,2.430000,0.001144
803.700000,2.427000,0.000884
810.600000,2.425000,0.000656
817.500000,2.423000,0.000461
824.400000,2.421000,0.000296
831.300000,2.419000,0.000163
838.200000,2.417000,0.000058
845.100000,2.415000,0.000000
852.000000,2.413000,0.000000
858.900000,2.411000,0.000000
865.800000,2.409000,0.000000
872.700000,2.407000,0.000000
879.600000,2.405000,0.000000
886.500000,2.403000,0.000000
893.400000,2.402000,0.000000
900.300000,2.400000,0.000000
907.200000,2.398000,0.000003
914.100000,2.396000,0.000021
921.000000,2.395000,0.000035
927.900000,2.393000,0.000046
934.800000,2.391000,0.000053
941.700000,2.390000,0.000057
948.600000,2.389000,0.000058
955.500000,2.387000,0.000056
962.400000,2.386000,0.000052
969.300000,2.385000,0.000045
976.200000,2.383000,0.000037
983.100000,2.382000,0.000026
990.000000,2.381000,0.000013

File: materials/Al.csv
wavelength_nm,n,k
300,0.216998,2.982331
310,0.231481,3.092004
320,0.244195,3.198823
330,0.257547,3.305539
340,0.271604,3.412406
350,0.290082,3.540580
360,0.305364,3.648751
370,0.321858,3.757369
380,0.342480,3.880580
390,0.360846,3.979542
400,0.379647,4.082876
410,0.400246,4.188316
420,0.421412,4.292106
430,0.444057,4.396783
440,0.465408,4.500599
450,0.487928,4.604027
460,0.512283,4.706527
470,0.538407,4.810853
480,0.564483,4.914279
490,0.592249,5.018071
500,0.619159,5.118837
510,0.645912,5.220763
520,0.676629,5.321967
530,0.707396,5.423059
540,0.739860,5.523573
550,0.772567,5.622132
560,0.806863,5.721302
570,0.843152,5.820921
580,0.879712,5.917523
590,0.919714,6.012587
600,0.960970,6.113433
610,1.005489,6.205347
620,1.047717,6.300925
630,1.092922,6.392527
640,1.141207,6.482915
650,1.193956,6.572276
660,1.244376,6.659096
670,1.300197,6.741486
680,1.357039,6.822009
690,1.418723,6.901422
700,1.480797,6.975210
710,1.546586,7.041971
720,1.614953,7.109311
730,1.688431,7.166531
740,1.758443,7.221682
750,1.833182,7.262954
760,1.916784,7.294995
770,1.990925,7.315523
780,2.068840,7.314221
790,2.134087,7.302088
800,2.187829,7.272347
810,2.221816,7.225925
820,2.237131,7.175820
830,2.221914,7.123820
840,2.167254,7.078475
850,2.091480,7.049016
860,2.004554,7.048155
870,1.911496,7.067503
880,1.809762,7.104741
890,1.716822,7.159270
900,1.635215,7.232685
910,1.552198,7.316956
920,1.499707,7.414795
930,1.432331,7.508859
940,1.389026,7.610199
950,1.347538,7.721204
960,1.293588,7.816066
970,1.253106,7.934302
980,1.217073,8.034137
990,1.190720,8.143808
1000,1.158706,8.254839

File: materials/AlAs.csv
wavelength_nm,n,k
800,3.005000,0
900,2.970700,0
1000,2.948500,0
1100,2.947000,0
1200,2.927900,0
1300,2.922900,0
1400,2.917700,0
1500,2.911900,0
1600,2.907200,0
1700,2.903600,0
1800,2.905600,0
1900,2.921600,0
2000,2.937500,0

File: materials/AlQ3_Salehi.csv
wavelength_nm,n,k
400.920000,1.828700,0.137420
402.510000,1.832600,0.133820
404.090000,1.836200,0.129890
405.680000,1.839400,0.125680
407.260000,1.842300,0.121210
408.850000,1.844800,0.116540
410.440000,1.846900,0.111720
412.020000,1.848700,0.106780
413.610000,1.850000,0.101770
415.200000,1.851000,0.096719
416.780000,1.851600,0.091669
418.370000,1.851900,0.086651
419.950000,1.851800,0.081695
421.540000,1.851400,0.076828
423.130000,1.850700,0.072073
424.710000,1.849800,0.067451
426.300000,1.848600,0.062979
427.890000,1.847200,0.058671
429.470000,1.845500,0.054539
431.060000,1.843700,0.050591
432.640000,1.841800,0.046833
434.230000,1.839600,0.043270
435.820000,1.837400,0.039903
437.400000,1.835100,0.036731
438.990000,1.832700,0.033754
440.570000,1.830200,0.030968
442.160000,1.827700,0.028367
443.750000,1.825200,0.025948
445.330000,1.822600,0.023702
446.920000,1.820000,0.021624
448.500000,1.817500,0.019705
450.090000,1.814900,0.017937
451.670000,1.812400,0.016312
453.260000,1.809900,0.014822
454.850000,1.807400,0.013458
456.430000,1.805000,0.012212
458.020000,1.802700,0.011076
459.600000,1.800300,0.010042
461.190000,1.798100,0.009102
462.770000,1.795800,0.008249
464.360000,1.793700,0.007476
465.950000,1.791600,0.006777
467.530000,1.789500,0.006144
469.120000,1.787500,0.005572
470.700000,1.785600,0.005057
472.290000,1.783700,0.004592
473.870000,1.781800,0.004172
475.460000,1.780100,0.003795
477.040000,1.778300,0.003455
478.630000,1.776700,0.003149
480.210000,1.775000,0.002873
481.800000,1.773500,0.002625
483.390000,1.771900,0.002401
484.970000,1.770400,0.002200
486.560000,1.769000,0.002019
488.140000,1.767600,0.001855
489.730000,1.766200,0.001707
491.310000,1.764900,0.001574
492.900000,1.763600,0.001453
494.480000,1.762300,0.001344
496.070000,1.761100,0.001245
497.650000,1.759900,0.001155
499.240000,1.758700,0.001073
500.820000,1.757600,0.000998
502.410000,1.756500,0.000930
503.990000,1.755400,0.000868
505.580000,1.754300,0.000812
507.160000,1.753300,0.000759
508.750000,1.752300,0.000712
510.330000,1.751300,0.000668
511.910000,1.750400,0.000627
513.500000,1.749400,0.000590
515.080000,1.748500,0.000555
516.670000,1.747600,0.000523
518.250000,1.746700,0.000493
519.840000,1.745900,0.000465
521.420000,1.745000,0.000439
523.010000,1.744200,0.000415
524.590000,1.743400,0.000393
526.180000,1.742600,0.000372
527.760000,1.741800,0.000352
529.340000,1.741000,0.000334
530.930000,1.740300,0.000316
532.510000,1.739500,0.000300
534.100000,1.738800,0.000285
535.680000,1.738100,0.000270
537.260000,1.737400,0.000257
538.850000,1.736700,0.000244
540.430000,1.736000,0.000232
542.020000,1.735300,0.000220
543.600000,1.734700,0.000209
545.180000,1.734000,0.000199
546.770000,1.733400,0.000189
548.350000,1.732800,0.000180
549.940000,1.732200,0.000172
551.520000,1.731600,0.000163
553.100000,1.731000,0.000155
554.690000,1.730400,0.000148
556.270000,1.729800,0.000141
557.850000,1.729200,0.000134
559.440000,1.728700,0.000128
561.020000,1.728100,0.000122
562.600000,1.727600,0.000116
564.190000,1.727000,0.000111
565.770000,1.726500,0.000106
567.350000,1.726000,0.000101
568.940000,1.725500,0.000096
570.520000,1.725000,0.000092
572.100000,1.724500,0.000087
573.690000,1.724000,0.000083
575.270000,1.723500,0.000079
576.850000,1.723000,0.000076
578.430000,1.722500,0.000072
580.020000,1.722100,0.000069
581.600000,1.721600,0.000066
583.180000,1.721100,0.000063
584.770000,1.720700,0.000060
586.350000,1.720300,0.000057
587.930000,1.719800,0.000055
589.510000,1.719400,0.000052
591.090000,1.719000,0.000050
592.680000,1.718500,0.000048
594.260000,1.718100,0.000046
595.840000,1.717700,0.000044
597.420000,1.717300,0.000042
599.010000,1.716900,0.000040
600.590000,1.716500,0.000038
602.170000,1.716100,0.000036
603.750000,1.715700,0.000035
605.330000,1.715300,0.000033
606.920000,1.715000,0.000032
608.500000,1.714600,0.000030
610.080000,1.714200,0.000029
611.660000,1.713900,0.000028
613.240000,1.713500,0.000027
614.820000,1.713100,0.000025
616.410000,1.712800,0.000024
617.990000,1.712400,0.000023
619.570000,1.712100,0.000022
621.150000,1.711700,0.000021
622.730000,1.711400,0.000021
624.310000,1.711100,0.000020
625.890000,1.710700,0.000019
627.470000,1.710400,0.000018
629.060000,1.710100,0.000017
630.640000,1.709800,0.000017
632.220000,1.709500,0.000016
633.800000,1.709100,0.000015
635.380000,1.708800,0.000015
636.960000,1.708500,0.000014
638.540000,1.708200,0.000013
640.120000,1.707900,0.000013
641.700000,1.707600,0.000012
643.280000,1.707300,0.000012
644.860000,1.707000,0.000011
646.440000,1.706800,0.000011
648.020000,1.706500,0.000010
649.600000,1.706200,0.000010
651.180000,1.705900,0.000010
652.760000,1.705600,0.000009
654.340000,1.705400,0.000009
655.920000,1.705100,0.000008
657.500000,1.704800,0.000008
659.080000,1.704600,0.000008
660.660000,1.704300,0.000007
662.240000,1.704000,0.000007
663.820000,1.703800,0.000007
665.400000,1.703500,0.000007
666.980000,1.703300,0.000006
668.560000,1.703000,0.000006
670.140000,1.702800,0.000006
671.720000,1.702500,0.000006
673.300000,1.702300,0.000005
674.880000,1.702000,0.000005
676.450000,1.701800,0.000005
678.030000,1.701600,0.000005
679.610000,1.701300,0.000005
681.190000,1.701100,0.000004
682.770000,1.700900,0.000004
684.350000,1.700600,0.000004
685.930000,1.700400,0.000004
687.510000,1.700200,0.000004
689.080000,1.700000,0.000004
690.660000,1.699700,0.000003
692.240000,1.699500,0.000003
693.820000,1.699300,0.000003
695.400000,1.699100,0.000003
696.970000,1.698900,0.000003
698.550000,1.698700,0.000003
700.130000,1.698500,0.000003

File: materials/Al_Cent.csv
wavelength_nm,n,k
160.000000,0.076500,1.700000
165.300000,0.082000,1.810000
171.000000,0.088000,1.900000
177.100000,0.094600,1.980000
183.700000,0.102000,2.070000
190.700000,0.111000,2.170000
198.400000,0.119000,2.280000
206.600000,0.130000,2.390000
215.600000,0.141000,2.510000
225.400000,0.155000,2.640000
236.200000,0.172000,2.790000
248.000000,0.190000,2.940000
261.000000,0.209000,3.110000
275.500000,0.233000,3.300000
291.700000,0.261000,3.510000
300.000000,0.276000,3.610000
310.000000,0.294000,3.740000
317.900000,0.310000,3.840000
326.300000,0.326000,3.950000
335.100000,0.344000,4.060000
344.400000,0.364000,4.170000
350.000000,0.375000,4.240000
354.200000,0.385000,4.300000
364.700000,0.407000,4.430000
375.700000,0.432000,4.560000
387.500000,0.460000,4.710000
400.000000,0.490000,4.860000
413.300000,0.523000,5.020000
427.500000,0.558000,5.200000
442.800000,0.598000,5.380000
450.000000,0.618000,5.470000
459.200000,0.644000,5.580000
476.900000,0.695000,5.800000
495.900000,0.775000,6.030000
500.000000,0.769000,6.080000
506.100000,0.789000,6.150000
516.600000,0.826000,6.280000
527.600000,0.867000,6.420000
539.100000,0.912000,6.550000
550.000000,0.958000,6.680000
551.000000,0.963000,6.700000
563.600000,1.020000,6.850000
576.700000,1.080000,7.000000
590.400000,1.150000,7.150000
600.000000,1.200000,7.260000
604.800000,1.220000,7.310000
619.900000,1.300000,7.480000
635.800000,1.390000,7.650000
650.000000,1.470000,7.790000
652.600000,1.490000,7.820000
670.200000,1.600000,8.010000
688.800000,1.740000,8.210000
700.000000,1.830000,8.310000
708.500000,1.910000,8.390000
729.300000,2.140000,8.570000
750.000000,2.400000,8.620000
751.400000,2.410000,8.620000
774.900000,2.630000,8.600000
799.900000,2.800000,8.450000
825.000000,2.750000,8.310000
826.600000,2.740000,8.310000
850.000000,2.610000,8.220000
855.100000,2.580000,8.210000
875.000000,2.380000,8.180000
885.600000,2.240000,8.210000
900.000000,2.060000,8.300000
918.400000,1.860000,8.440000
925.000000,1.770000,8.490000
950.000000,1.490000,8.880000
953.700000,1.470000,8.950000
991.900000,1.370000,9.490000
1000.000000,1.350000,9.580000
1033.000000,1.260000,10.000000
1078.000000,1.210000,10.600000
1127.000000,1.200000,11.200000
1181.000000,1.210000,11.800000
1200.000000,1.210000,12.000000
1240.000000,1.210000,12.500000
1305.000000,1.230000,13.200000
1378.000000,1.260000,14.000000
1459.000000,1.330000,14.900000
1500.000000,1.380000,15.400000
1550.000000,1.440000,16.000000
1653.000000,1.590000,17.100000
1771.000000,1.770000,18.300000
1907.000000,1.990000,19.800000
2000.000000,2.150000,20.700000
2065.000000,2.270000,21.400000
2254.000000,2.620000,23.300000
2480.000000,3.070000,25.600000
2755.000000,3.680000,28.300000
3000.000000,4.240000,30.600000
3100.000000,4.450000,31.500000
3306.000000,4.880000,33.400000
3542.000000,5.440000,35.600000
3815.000000,6.000000,38.100000
4000.000000,6.430000,39.800000
4133.000000,6.760000,41.000000
4509.000000,7.610000,44.300000
4959.000000,8.590000,48.200000
5000.000000,8.670000,50.000000
