Repository: tmdgus3/oled_emission_simulator

File: materials/Al_Greenham.csv
wavelength_nm,n,k
350.000000,2.807900,0.838760
351.260000,2.810200,0.840610
352.520000,2.814800,0.844100
353.780000,2.821500,0.848880
355.050000,2.829800,0.854530
356.310000,2.839300,0.860670
357.570000,2.849200,0.867000
358.830000,2.858800,0.873340
360.090000,2.867700,0.879620
361.350000,2.875700,0.885820
362.610000,2.882900,0.892000
363.880000,2.889500,0.898210
365.140000,2.896000,0.904520
366.400000,2.902500,0.910960
367.660000,2.909300,0.917550
368.920000,2.916200,0.924270
370.180000,2.923300,0.931070
371.440000,2.930300,0.937910
372.710000,2.937000,0.944700
373.970000,2.943400,0.951410
375.230000,2.949200,0.957950
376.490000,2.954500,0.964310
377.750000,2.959400,0.970450
379.010000,2.964200,0.976380
380.280000,2.969200,0.982140
381.540000,2.974700,0.987790
382.800000,2.980900,0.993400
384.060000,2.987900,0.999060
385.320000,2.995800,1.004900
386.580000,3.004400,1.010800
387.840000,3.013600,1.017100
389.110000,3.023300,1.023600
390.370000,3.033300,1.030200
391.630000,3.043200,1.037000
392.890000,3.052800,1.043900
394.150000,3.061700,1.050700
395.410000,3.069600,1.057500
396.670000,3.076700,1.064300
397.940000,3.082800,1.071300
399.200000,3.088500,1.078300
400.460000,3.093800,1.085500
401.720000,3.099400,1.092700
402.980000,3.105400,1.099900
404.240000,3.112000,1.107000
405.500000,3.119200,1.113900
406.770000,3.126800,1.120800
408.030000,3.134400,1.127600
409.290000,3.141700,1.134400
410.550000,3.148700,1.141000
411.810000,3.155300,1.147600
413.070000,3.161900,1.154000
414.330000,3.168600,1.160200
415.600000,3.175800,1.166400
416.860000,3.183300,1.172500
418.120000,3.191300,1.178600
419.380000,3.199400,1.184800
420.640000,3.207400,1.191200
421.900000,3.215400,1.197800
423.170000,3.223100,1.204400
424.430000,3.230900,1.211000
425.690000,3.238600,1.217500
426.950000,3.246500,1.223900
428.210000,3.254400,1.230200
429.470000,3.262600,1.236500
430.730000,3.270800,1.242600
432.000000,3.279300,1.248800
433.260000,3.288100,1.255100
434.520000,3.297300,1.261500
435.780000,3.306900,1.268000
437.040000,3.316800,1.274500
438.300000,3.326900,1.280900
439.560000,3.337000,1.287300
440.830000,3.346900,1.293500
442.090000,3.356400,1.299600
443.350000,3.365700,1.305700
444.610000,3.374900,1.311800
445.870000,3.383900,1.318100
447.130000,3.393100,1.324500
448.390000,3.402500,1.331100
449.660000,3.412000,1.337800
450.920000,3.421800,1.344600
452.180000,3.431800,1.351300
453.440000,3.441900,1.357900
454.700000,3.452000,1.364400
455.960000,3.462000,1.370600
457.220000,3.471700,1.376700
458.490000,3.481100,1.382800
459.750000,3.490300,1.388900
461.010000,3.499200,1.395000
462.270000,3.508100,1.401200
463.530000,3.517000,1.407400
464.790000,3.526200,1.413600
466.060000,3.535600,1.419600
467.320000,3.545300,1.425400
468.580000,3.555300,1.431100
469.840000,3.565300,1.436600
471.100000,3.575200,1.442200
472.360000,3.585100,1.447700
473.620000,3.594600,1.453400
474.890000,3.604000,1.459300
476.150000,3.613300,1.465400
477.410000,3.622600,1.471600
478.670000,3.631800,1.478000
479.930000,3.641100,1.484400
481.190000,3.650400,1.490700
482.450000,3.659600,1.496900
483.720000,3.668800,1.503000
484.980000,3.677800,1.509100
486.240000,3.686800,1.515200
487.500000,3.695800,1.521400
488.760000,3.705000,1.527800
490.020000,3.714300,1.534300
491.280000,3.724100,1.540800
492.550000,3.734400,1.547300
493.810000,3.745400,1.553700
495.070000,3.756800,1.559900
496.330000,3.768700,1.565900
497.590000,3.780500,1.571800
498.850000,3.792200,1.577700
500.110000,3.803300,1.583600
501.380000,3.814000,1.589700
502.640000,3.824300,1.596000
503.900000,3.834500,1.602500
505.160000,3.844800,1.609300
506.420000,3.855300,1.616300
507.680000,3.866200,1.623300
508.940000,3.877300,1.630300
510.210000,3.888600,1.637100
511.470000,3.900000,1.643600
512.730000,3.911300,1.650000
513.990000,3.922700,1.656300
515.250000,3.934000,1.662500
516.510000,3.945200,1.668700
517.780000,3.956300,1.674900
519.040000,3.967200,1.681100
520.300000,3.978100,1.687200
521.560000,3.988900,1.693200
522.820000,3.999700,1.699200
524.080000,4.010500,1.705000
525.340000,4.021300,1.710900
526.610000,4.032200,1.716900
527.870000,4.043300,1.722900
529.130000,4.054600,1.729100
530.390000,4.066300,1.735400
531.650000,4.078500,1.741600
532.910000,4.091200,1.747800
534.170000,4.104200,1.753900
535.440000,4.117600,1.760000
536.700000,4.131200,1.765900
537.960000,4.144800,1.771900
539.220000,4.158200,1.777800
540.480000,4.171100,1.783700
541.740000,4.183400,1.789600
543.000000,4.195200,1.795500
544.270000,4.206400,1.801500
545.530000,4.217400,1.807600
546.790000,4.228400,1.813600
548.050000,4.239700,1.819600
549.310000,4.251400,1.825600
550.570000,4.263700,1.831500
551.830000,4.276500,1.837500
553.100000,4.289800,1.843400
554.360000,4.303500,1.849500
555.620000,4.317400,1.855500
556.880000,4.331200,1.861600
558.140000,4.344900,1.867600
559.400000,4.358100,1.873700
560.670000,4.370800,1.879800
561.930000,4.382900,1.885800
563.190000,4.394700,1.891900
564.450000,4.406300,1.897900
565.710000,4.418000,1.903900
566.970000,4.429800,1.909700
568.230000,4.441900,1.915600
569.500000,4.454300,1.921500
570.760000,4.466900,1.927500
572.020000,4.479600,1.933700
573.280000,4.492400,1.939900
574.540000,4.505200,1.946200
575.800000,4.518000,1.952300
577.060000,4.530900,1.958300
578.330000,4.544000,1.964000
579.590000,4.557100,1.969300
580.850000,4.570600,1.974200
582.110000,4.584300,1.979000
583.370000,4.598500,1.983700
584.630000,4.612900,1.988500
585.890000,4.627500,1.993700
587.160000,4.642200,1.999200
588.420000,4.656900,2.005200
589.680000,4.671500,2.011600
590.940000,4.686000,2.018200
592.200000,4.700700,2.024900
593.460000,4.715500,2.031600
594.720000,4.730600,2.038100
595.990000,4.745900,2.044500
597.250000,4.761200,2.050700
598.510000,4.776300,2.056700
599.770000,4.791000,2.062500
601.030000,4.805300,2.068200
602.290000,4.819300,2.073800
603.560000,4.833000,2.079500
604.820000,4.846800,2.085200
606.080000,4.860700,2.090900
607.340000,4.875000,2.096600
608.600000,4.889700,2.102300
609.860000,4.904800,2.108000
611.120000,4.920200,2.113700
612.390000,4.935800,2.119400
613.650000,4.951700,2.125200
614.910000,4.967700,2.131200
616.170000,4.983800,2.137200
617.430000,4.999900,2.143100
618.690000,5.016100,2.149000
619.950000,5.032200,2.154800
621.220000,5.048400,2.160400
622.480000,5.064600,2.166000
623.740000,5.080800,2.171400
625.000000,5.097100,2.176900
626.260000,5.113600,2.182500
627.520000,5.130300,2.188200
628.780000,5.147400,2.193900
630.050000,5.164900,2.199700
631.310000,5.182800,2.205500
632.570000,5.201200,2.211300
633.830000,5.219700,2.217000
635.090000,5.238300,2.222700
636.350000,5.256800,2.228300
637.610000,5.275300,2.233900
638.880000,5.293700,2.239500
640.140000,5.312000,2.245200
641.400000,5.330300,2.250800
642.660000,5.348600,2.256400
643.920000,5.366700,2.262000
645.180000,5.384600,2.267600
646.440000,5.402400,2.273200
647.710000,5.420100,2.278800
648.970000,5.437900,2.284400
650.230000,5.455900,2.289900
651.490000,5.474300,2.295400
652.750000,5.493200,2.300800
654.010000,5.512600,2.306100
655.280000,5.532500,2.311300
656.540000,5.552800,2.316500
657.800000,5.573400,2.321600
659.060000,5.594400,2.326700
660.320000,5.615700,2.331900
661.580000,5.637300,2.337200
662.840000,5.659200,2.342600
664.110000,5.681500,2.348100
665.370000,5.704100,2.353700
666.630000,5.727000,2.359200
667.890000,5.750200,2.364600
669.150000,5.773600,2.369900
670.410000,5.797100,2.375100
671.670000,5.820700,2.380300
672.940000,5.844500,2.385600
674.200000,5.868600,2.390800
675.460000,5.893300,2.395900
676.720000,5.918500,2.401000
677.980000,5.944100,2.405900
679.240000,5.969900,2.410700
680.500000,5.995400,2.415400
681.770000,6.020500,2.420100
683.030000,6.044800,2.424700
684.290000,6.068200,2.429400
685.550000,6.090600,2.434000
686.810000,6.112100,2.438700
688.070000,6.132900,2.443300
689.330000,6.153500,2.447900
690.600000,6.174400,2.452500
691.860000,6.196100,2.457100
693.120000,6.219300,2.461700
694.380000,6.244100,2.466200
695.640000,6.270800,2.470800
696.900000,6.299200,2.475400
698.170000,6.328900,2.479900
699.430000,6.359300,2.484500
700.690000,6.389800,2.489000
701.950000,6.420000,2.493400
703.210000,6.449500,2.497700
704.470000,6.478600,2.501800
705.730000,6.507300,2.505800
707.000000,6.536100,2.509700
708.260000,6.565100,2.513700
709.520000,6.594500,2.517800
710.780000,6.624100,2.521900
712.040000,6.653800,2.526100
713.300000,6.683500,2.530200
714.560000,6.713000,2.534300
715.830000,6.742600,2.538200
717.090000,6.772100,2.541900
718.350000,6.801700,2.545400
719.610000,6.831100,2.548700
720.870000,6.860100,2.551700
722.130000,6.888600,2.554600
723.390000,6.916800,2.557200
724.660000,6.945000,2.559700
725.920000,6.973400,2.562100
727.180000,7.002300,2.564500
728.440000,7.031600,2.566900
729.700000,7.060900,2.569400
730.960000,7.089600,2.571900
732.220000,7.117400,2.574400
733.490000,7.144200,2.576800
734.750000,7.170300,2.579100
736.010000,7.196200,2.581200
737.270000,7.222200,2.583100
738.530000,7.248900,2.585000
739.790000,7.276500,2.586700
741.060000,7.304800,2.588400
742.320000,7.333900,2.589900
743.580000,7.363100,2.591500
744.840000,7.392100,2.592900
746.100000,7.420600,2.594300
747.360000,7.448500,2.595500
748.620000,7.476100,2.596700
749.890000,7.503600,2.597500
751.150000,7.531400,2.598100
752.410000,7.559600,2.598300
753.670000,7.588000,2.598100
754.930000,7.616500,2.597600
756.190000,7.644700,2.596900
757.450000,7.672400,2.596000
758.720000,7.699600,2.595100
759.980000,7.726500,2.594400
761.240000,7.753300,2.593800
762.500000,7.780200,2.593400
763.760000,7.807400,2.593200
765.020000,7.834700,2.593100
766.280000,7.862100,2.593000
767.550000,7.889300,2.593000
768.810000,7.916200,2.592900
770.070000,7.942500,2.592800
771.330000,7.968000,2.592500
772.590000,7.992500,2.592000
773.850000,8.015800,2.591300
775.110000,8.037900,2.590200
776.380000,8.059000,2.588800
777.640000,8.079600,2.587000
778.900000,8.100100,2.585000
780.160000,8.120700,2.582800
781.420000,8.141400,2.580500
782.680000,8.161900,2.578400
783.940000,8.181800,2.576600
785.210000,8.200800,2.574900
786.470000,8.218700,2.573600
787.730000,8.235400,2.572300
788.990000,8.251000,2.571100
790.250000,8.265400,2.569900
791.510000,8.278700,2.568600
792.780000,8.290700,2.567200
794.040000,8.301500,2.565600
795.300000,8.311100,2.564000
796.560000,8.319500,2.562200
797.820000,8.327000,2.560400
799.080000,8.333800,2.558400
800.340000,8.340200,2.556400
801.610000,8.346400,2.554300
802.870000,8.352600,2.552000
804.130000,8.358800,2.549800
805.390000,8.365100,2.547500
806.650000,8.371300,2.545300
807.910000,8.377100,2.543100
809.170000,8.382400,2.540800
810.440000,8.386900,2.538500
811.700000,8.390600,2.536100
812.960000,8.393400,2.533500
814.220000,8.395500,2.530800
815.480000,8.396900,2.528000
816.740000,8.397900,2.525300
818.000000,8.398300,2.522700
819.270000,8.398200,2.520300
820.530000,8.397700,2.518100
821.790000,8.396700,2.516200
823.050000,8.395300,2.514300
824.310000,8.393600,2.512500
825.570000,8.391600,2.510600
826.830000,8.389300,2.508700
828.100000,8.386400,2.506800
829.360000,8.382800,2.504800
830.620000,8.378200,2.502800
831.880000,8.372400,2.500800
833.140000,8.365300,2.498900
834.400000,8.356800,2.496900
835.670000,8.347200,2.495000
836.930000,8.336800,2.493100
838.190000,8.325700,2.491400
839.450000,8.314500,2.489800
840.710000,8.303200,2.488100
841.970000,8.292000,2.486500
843.230000,8.280800,2.484700
844.500000,8.269400,2.482800
845.760000,8.257300,2.480800
847.020000,8.244300,2.478800
848.280000,8.230100,2.477000
849.540000,8.214600,2.475400
850.800000,8.198000,2.474100
852.060000,8.180900,2.473100
853.330000,8.163700,2.472400
854.590000,8.147000,2.472100
855.850000,8.131200,2.472000
857.110000,8.116400,2.472100
858.370000,8.102300,2.472400
859.630000,8.088700,2.472800
860.890000,8.074800,2.473100
862.160000,8.060400,2.473400
863.420000,8.045000,2.473600
864.680000,8.028800,2.473700
865.940000,8.011800,2.473800
867.200000,7.994300,2.474000
868.460000,7.976400,2.474200
869.720000,7.958100,2.474600
870.990000,7.939300,2.475200
872.250000,7.920100,2.476000
873.510000,7.900600,2.476900
874.770000,7.881000,2.478000
876.030000,7.861800,2.479100
877.290000,7.843300,2.480200
878.560000,7.825600,2.481400
879.820000,7.808400,2.482500
881.080000,7.791500,2.483700
882.340000,7.774300,2.484900
883.600000,7.756800,2.486100
884.860000,7.738600,2.487300
886.120000,7.720000,2.488600
887.390000,7.701000,2.490000
888.650000,7.681700,2.491500
889.910000,7.662400,2.493300
891.170000,7.643100,2.495200
892.430000,7.623900,2.497300
893.690000,7.605200,2.499300
894.950000,7.587300,2.501300
896.220000,7.571100,2.503200
897.480000,7.557500,2.504700
898.740000,7.547500,2.505700
900.000000,7.542300,2.506300

File: materials/Alon.csv
wavelength_nm,n,k
399.354839,1.812453,0.000000
405.901639,1.811345,0.000000
412.666667,1.810097,0.000000
419.661017,1.808736,0.000000
426.896552,1.807286,0.000000
434.385965,1.805774,0.000000
442.142857,1.804225,0.000000
450.181818,1.802665,0.000000
458.518519,1.801120,0.000000
467.169811,1.799615,0.000000
476.153846,1.798176,0.000000
485.490196,1.796829,0.000000
495.200000,1.795599,0.000000
505.306122,1.794512,0.000000
515.833333,1.793594,0.000000
526.808511,1.792846,0.000000
538.260870,1.792366,0.000000
550.222222,1.792325,0.000000
562.727273,1.792498,0.000000
575.813953,1.792822,0.000000
589.523810,1.792973,0.000000
603.902439,1.792509,0.000000
619.000000,1.791719,0.000000
634.871795,1.790741,0.000000
651.578947,1.789582,0.000000
669.189189,1.788280,0.000000
687.777778,1.786876,0.000000
707.428571,1.785408,0.000000
728.235294,1.783917,0.000000
750.303030,1.782442,0.000000
773.750000,1.781022,0.000000
798.709677,1.779431,0.000000
825.333333,1.778505,0.000000
853.793103,1.779556,0.000000
884.285714,1.780931,0.000000
917.037037,1.781412,0.000000
952.307692,1.780999,0.000000
990.400000,1.778849,0.000000
1031.666667,1.776281,0.000000
1076.521739,1.774516,0.000000
1125.454545,1.773011,0.000000
1179.047619,1.771680,0.000000
1238.000000,1.770373,0.000000
1303.157895,1.768865,0.000000
1375.555556,1.767294,0.000000
1456.470588,1.765826,0.000000
1547.500000,1.764154,0.000000
1650.666667,1.761981,0.000000
1768.571429,1.759444,0.000000
1904.615385,1.756723,0.000000
2063.333333,1.753395,0.000000
2250.909091,1.749189,0.000000
2476.000000,1.743834,0.000000

File: materials/Alq.csv
wavelength_nm,n,k
270,2.138256,0.731822
275,2.306868,0.450855
280,2.259426,0.230218
285,2.122642,0.121870
290,2.022520,0.103825
295,1.965214,0.100121
300,1.925566,0.099361
305,1.869261,0.101212
310,1.861586,0.098691
315,1.844510,0.099479
320,1.832021,0.100744
325,1.821616,0.101015
330,1.811688,0.100906
335,1.803051,0.102645
340,1.797947,0.102856
345,1.791467,0.099721
350,1.773078,0.102661
355,1.764168,0.107304
360,1.758489,0.115202
365,1.758691,0.123481
370,1.761759,0.127550
375,1.763557,0.129959
380,1.763828,0.136544
385,1.770278,0.138946
390,1.777300,0.139536
395,1.785132,0.138524
400,1.793140,0.135497
405,1.802056,0.131660
410,1.810303,0.125068
415,1.818186,0.115885
420,1.824238,0.104389
425,1.828316,0.091004
430,1.828746,0.077087
435,1.826145,0.063750
440,1.821739,0.051241
445,1.815274,0.040560
450,1.807904,0.032471
455,1.795077,0.023801
460,1.789385,0.021034
465,1.783993,0.018638
470,1.778883,0.016558
475,1.774038,0.014746
480,1.769440,0.013165
485,1.765075,0.011781
490,1.760928,0.010566
495,1.756988,0.009497
500,1.753241,0.008555
505,1.749676,0.007722
510,1.746283,0.006984
515,1.743052,0.006329
520,1.739974,0.005746
525,1.737039,0.005227
530,1.734241,0.004763
535,1.731572,0.004347
540,1.729023,0.003975
545,1.726590,0.003641
550,1.724266,0.003340
555,1.722045,0.003068
560,1.719921,0.002823
565,1.717889,0.002602
570,1.715946,0.002401
575,1.714085,0.002219
580,1.712303,0.002053
585,1.710597,0.001902
590,1.708961,0.001765
595,1.707393,0.001640
600,1.705889,0.001525
605,1.704447,0.001420
610,1.703062,0.001324
615,1.701733,0.001236
620,1.700457,0.001155
625,1.699231,0.001080
630,1.698053,0.001012
635,1.696920,0.000948
640,1.695831,0.000890
645,1.694784,0.000836
650,1.693776,0.000786
655,1.692806,0.000739
660,1.691873,0.000696
665,1.690973,0.000657
670,1.690107,0.000620
675,1.689273,0.000585
680,1.688468,0.000553
685,1.687693,0.000523
690,1.686945,0.000495
695,1.686224,0.000469
700,1.685528,0.000445
705,1.684856,0.000422
710,1.684208,0.000401
715,1.683582,0.000381
720,1.682977,0.000362
725,1.682393,0.000345
730,1.681829,0.000328
735,1.681283,0.000313
740,1.680756,0.000298
745,1.680246,0.000285
750,1.679753,0.000272
755,1.679275,0.000260
760,1.678814,0.000248
765,1.678367,0.000238
770,1.677934,0.000227
775,1.677516,0.000218
780,1.677110,0.000209
785,1.676717,0.000200
790,1.676336,0.000192
795,1.675968,0.000184
800,1.675610,0.000177
805,1.675263,0.000170
810,1.674927,0.000163
815,1.674601,0.000157
820,1.674285,0.000151
825,1.673979,0.000145
830,1.673681,0.000140
835,1.673392,0.000135
840,1.673112,0.000130
845,1.672840,0.000125
850,1.672575,0.000121
855,1.672319,0.000117
860,1.672069,0.000113
865,1.671827,0.000109
870,1.671591,0.000105
875,1.671363,0.000102
880,1.671140,0.000098
885,1.670924,0.000095
890,1.670714,0.000092
895,1.670509,0.000089
900,1.670310,0.000086
905,1.670117,0.000083
910,1.669928,0.000081
915,1.669745,0.000078
920,1.669567,0.000076
925,1.669393,0.000074
930,1.669224,0.000072
935,1.669060,0.000069
940,1.668899,0.000067
945,1.668743,0.000066
950,1.668591,0.000064
955,1.668443,0.000062
960,1.668299,0.000060
965,1.668158,0.000058
970,1.668021,0.000057
975,1.667888,0.000055
980,1.667757,0.000054
985,1.667630,0.000052
990,1.667506,0.000051
995,1.667386,0.000050
1000,1.667268,0.000048
1005,1.667153,0.000047
1010,1.667040,0.000046
1015,1.666931,0.000045
1020,1.666824,0.000044
1025,1.666720,0.000043
1030,1.666618,0.000042
1035,1.666519,0.000041
1040,1.666422,0.000040
1045,1.666327,0.000039
1050,1.666234,0.000038
1055,1.666144,0.000037
1060,1.666056,0.000036
1065,1.665970,0.000035
1070,1.665885,0.000035
1075,1.665803,0.000034
1080,1.665723,0.000033
1085,1.665644,0.000032
1090,1.665567,0.000032
1095,1.665492,0.000031
1100,1.665418,0.000030
1105,1.665346,0.000030
1110,1.665276,0.000029
1115,1.665207,0.000028
1120,1.665140,0.000028
1125,1.665075,0.000027
1130,1.665010,0.000027
1135,1.664947,0.000026
1140,1.664886,0.000026
1145,1.664825,0.000025
1150,1.664766,0.000025
1155,1.664709,0.000024
1160,1.664652,0.000024
1165,1.664597,0.000023
1170,1.664543,0.000023
1175,1.664490,0.000022
1180,1.664438,0.000022
1185,1.664387,0.000022
1190,1.664337,0.000021
1195,1.664288,0.000021
1200,1.664241,0.000020
1205,1.664194,0.000020
1210,1.664148,0.000020
1215,1.664103,0.000019
1220,1.664059,0.000019
1225,1.664016,0.000019
1230,1.663973,0.000018
1235,1.663932,0.000018
1240,1.663891,0.000018
1245,1.663851,0.000018
1250,1.663812,0.000017
1255,1.663774,0.000017
1260,1.663736,0.000017
1265,1.663700,0.000016
1270,1.663664,0.000016
1275,1.663628,0.000016
1280,1.663593,0.000016
1285,1.663559,0.000015
1290,1.663526,0.000015
1295,1.663493,0.000015
1300,1.663461,0.000015
1305,1.663429,0.000014
1310,1.663398,0.000014
1315,1.663368,0.000014
1320,1.663338,0.000014
1325,1.663309,0.000014
1330,1.663280,0.000013
1335,1.663251,0.000013
1340,1.663224,0.000013
1345,1.663197,0.000013
1350,1.663170,0.000013
1355,1.663143,0.000012
1360,1.663118,0.000012
1365,1.663092,0.000012
1370,1.663068,0.000012
1375,1.663043,0.000012
1380,1.663019,0.000012
1385,1.662995,0.000012
1390,1.662972,0.000011
1395,1.662950,0.000011
1400,1.662927,0.000011

File: materials/Alq3.csv
wavelength_nm,n,k
350,1.786793,0.099557
351,1.785195,0.100477
352,1.783660,0.101425
353,1.782189,0.102402
354,1.780781,0.103408
355,1.779438,0.104440
356,1.778159,0.105499
357,1.776947,0.106583
358,1.775801,0.107692
359,1.774723,0.108824
360,1.773714,0.109979
361,1.772775,0.111155
362,1.771907,0.112351
363,1.771112,0.113565
364,1.770392,0.114795
365,1.769748,0.116039
366,1.769181,0.117296
367,1.768693,0.118562
368,1.768287,0.119836
369,1.767964,0.121115
370,1.767725,0.122395
371,1.767573,0.123673
372,1.767509,0.124946
373,1.767535,0.126209
374,1.767653,0.127459
375,1.767864,0.128691
376,1.768170,0.129901
377,1.768572,0.131083
378,1.769071,0.132231
379,1.769668,0.133342
380,1.770363,0.134407
381,1.771158,0.135422
382,1.772051,0.136379
383,1.773043,0.137273
384,1.774132,0.138096
385,1.775317,0.138841
386,1.776596,0.139503
387,1.777967,0.140072
388,1.779426,0.140543
389,1.780970,0.140909
390,1.782594,0.141163
391,1.784294,0.141299
392,1.786063,0.141311
393,1.787896,0.141193
394,1.789785,0.140940
395,1.791724,0.140549
396,1.793703,0.140015
397,1.795714,0.139336
398,1.797748,0.138511
399,1.799796,0.137537
400,1.801849,0.136415
401,1.803895,0.135146
402,1.805926,0.133732
403,1.807931,0.132176
404,1.809900,0.130482
405,1.811825,0.128655
406,1.813695,0.126701
407,1.815503,0.124627
408,1.817239,0.122441
409,1.818897,0.120150
410,1.820470,0.117764
411,1.821951,0.115291
412,1.823335,0.112742
413,1.824618,0.110126
414,1.825796,0.107454
415,1.826867,0.104734
416,1.827828,0.101978
417,1.828679,0.099195
418,1.829419,0.096394
419,1.830049,0.093584
420,1.830569,0.090774
421,1.830981,0.087972
422,1.831288,0.085186
423,1.831492,0.082423
424,1.831597,0.079689
425,1.831605,0.076990
426,1.831522,0.074332
427,1.831350,0.071719
428,1.831095,0.069155
429,1.830760,0.066644
430,1.830350,0.064188
431,1.829870,0.061791
432,1.829324,0.059455
433,1.828716,0.057180
434,1.828051,0.054969
435,1.827333,0.052822
436,1.826567,0.050739
437,1.825756,0.048721
438,1.824904,0.046768
439,1.824015,0.044878
440,1.823092,0.043052
441,1.822140,0.041289
442,1.821160,0.039588
443,1.820157,0.037948
444,1.819133,0.036367
445,1.818090,0.034844
446,1.817032,0.033378
447,1.815960,0.031968
448,1.814877,0.030611
449,1.813785,0.029307
450,1.812685,0.028053
451,1.811580,0.026849
452,1.810471,0.025692
453,1.809360,0.024581
454,1.808248,0.023515
455,1.807136,0.022492
456,1.806025,0.021510
457,1.804917,0.020568
458,1.803812,0.019664
459,1.802711,0.018797
460,1.801616,0.017966
461,1.800526,0.017170
462,1.799443,0.016406
463,1.798366,0.015674
464,1.797298,0.014972
465,1.796237,0.014299
466,1.795185,0.013655
467,1.794141,0.013037
468,1.793106,0.012445
469,1.792081,0.011878
470,1.791066,0.011335
471,1.790060,0.010814
472,1.789064,0.010315
473,1.788078,0.009838
474,1.787103,0.009380
475,1.786138,0.008942
476,1.785183,0.008522
477,1.784239,0.008120
478,1.783305,0.007735
479,1.782381,0.007366
480,1.781468,0.007013
481,1.780565,0.006675
482,1.779673,0.006351
483,1.778791,0.006041
484,1.777920,0.005744
485,1.777058,0.005460
486,1.776207,0.005188
487,1.775366,0.004928
488,1.774535,0.004679
489,1.773714,0.004441
490,1.772903,0.004212
491,1.772101,0.003994
492,1.771309,0.003786
493,1.770527,0.003586
494,1.769754,0.003395
495,1.768990,0.003213
496,1.768236,0.003038
497,1.767490,0.002872
498,1.766754,0.002712
499,1.766026,0.002560
500,1.765307,0.002415
501,1.764597,0.002276
502,1.763895,0.002144
503,1.763202,0.002017
504,1.762516,0.001897
505,1.761839,0.001781
506,1.761170,0.001672
507,1.760509,0.001567
508,1.759856,0.001468
509,1.759210,0.001373
510,1.758572,0.001283
511,1.757941,0.001197
512,1.757318,0.001116
513,1.756702,0.001038
514,1.756093,0.000965
515,1.755491,0.000895
516,1.754896,0.000829
517,1.754307,0.000766
518,1.753726,0.000707
519,1.753150,0.000651
520,1.752582,0.000598
521,1.752020,0.000548
522,1.751464,0.000500
523,1.750914,0.000456
524,1.750370,0.000414
525,1.749833,0.000375
526,1.749301,0.000338
527,1.748775,0.000304
528,1.748255,0.000272
529,1.747740,0.000242
530,1.747231,0.000214
531,1.746727,0.000189
532,1.746229,0.000165
533,1.745736,0.000143
534,1.745249,0.000123
535,1.744766,0.000105
536,1.744289,0.000088
537,1.743816,0.000073
538,1.743349,0.000060
539,1.742886,0.000048
540,1.742428,0.000038
541,1.741974,0.000028
542,1.741526,0.000021
543,1.741082,0.000014
544,1.740642,0.000009
545,1.740207,0.000005
546,1.739776,0.000002
547,1.739349,0.000001
548,1.738927,0.000000
549,1.738508,0.000000
550,1.738094,0.000000
551,1.737684,0.000000
552,1.737278,0.000000
553,1.736876,0.000000
554,1.736478,0.000000
555,1.736083,0.000000
556,1.735692,0.000000
557,1.735305,0.000000
558,1.734922,0.000000
559,1.734542,0.000000
560,1.734166,0.000000
561,1.733793,0.000000
562,1.733424,0.000000
563,1.733058,0.000000
564,1.732695,0.000000
565,1.732336,0.000000
566,1.731980,0.000000
567,1.731627,0.000000
568,1.731278,0.000000
569,1.730931,0.000000
570,1.730588,0.000000
571,1.730248,0.000000
572,1.729910,0.000000
573,1.729576,0.000000
574,1.729244,0.000000
575,1.728916,0.000000
576,1.728590,0.000000
577,1.728267,0.000000
578,1.727947,0.000000
579,1.727630,0.000000
580,1.727315,0.000000
581,1.727003,0.000000
582,1.726694,0.000000
583,1.726387,0.000000
584,1.726083,0.000000
585,1.725781,0.000000
586,1.725482,0.000000
587,1.725185,0.000000
588,1.724891,0.000000
589,1.724599,0.000000
590,1.724309,0.000000
591,1.724022,0.000000
592,1.723738,0.000000
593,1.723455,0.000000
594,1.723175,0.000000
595,1.722897,0.000000
596,1.722621,0.000000
597,1.722347,0.000000
598,1.722076,0.000000
599,1.721806,0.000000
600,1.721539,0.000000
601,1.721274,0.000000
602,1.721011,0.000000
603,1.720749,0.000000
604,1.720490,0.000000
605,1.720233,0.000000
606,1.719978,0.000000
607,1.719725,0.000000
608,1.719473,0.000000
609,1.719224,0.000000
610,1.718976,0.000000
611,1.718731,0.000000
612,1.718487,0.000000
613,1.718244,0.000000
614,1.718004,0.000000
615,1.717766,0.000000
616,1.717529,0.000000
617,1.717294,0.000000
618,1.717060,0.000000
619,1.716828,0.000000
620,1.716598,0.000000
621,1.716370,0.000000
622,1.716143,0.000000
623,1.715918,0.000000
624,1.715694,0.000000
625,1.715472,0.000000
626,1.715252,0.000000
627,1.715033,0.000000
628,1.714816,0.000000
629,1.714600,0.000000
630,1.714385,0.000000
631,1.714173,0.000000
632,1.713961,0.000000
633,1.713751,0.000000
634,1.713543,0.000000
635,1.713335,0.000000
636,1.713130,0.000000
637,1.712925,0.000000
638,1.712722,0.000000
639,1.712521,0.000000
640,1.712320,0.000000
641,1.712121,0.000000
642,1.711924,0.000000
643,1.711727,0.000000
644,1.711532,0.000000
645,1.711339,0.000000
646,1.711146,0.000000
647,1.710955,0.000000
648,1.710765,0.000000
649,1.710576,0.000000
650,1.710388,0.000000
651,1.710202,0.000000
652,1.710017,0.000000
653,1.709833,0.000000
654,1.709650,0.000000
655,1.709468,0.000000
656,1.709288,0.000000
657,1.709108,0.000000
658,1.708930,0.000000
659,1.708753,0.000000
660,1.708577,0.000000
661,1.708402,0.000000
662,1.708228,0.000000
663,1.708055,0.000000
664,1.707883,0.000000
665,1.707712,0.000000
666,1.707543,0.000000
667,1.707374,0.000000
668,1.707206,0.000000
669,1.707040,0.000000
670,1.706874,0.000000
671,1.706710,0.000000
672,1.706546,0.000000
673,1.706383,0.000000
674,1.706222,0.000000
675,1.706061,0.000000
676,1.705901,0.000000
677,1.705742,0.000000
678,1.705584,0.000000
679,1.705427,0.000000
680,1.705271,0.000000
681,1.705116,0.000000
682,1.704961,0.000000
683,1.704808,0.000000
684,1.704655,0.000000
685,1.704504,0.000000
686,1.704353,0.000000
687,1.704203,0.000000
688,1.704054,0.000000
689,1.703906,0.000000
690,1.703758,0.000000
691,1.703612,0.000000
692,1.703466,0.000000
693,1.703321,0.000000
694,1.703177,0.000000
695,1.703033,0.000000
696,1.702891,0.000000
697,1.702749,0.000000
698,1.702608,0.000000
699,1.702468,0.000000
700,1.702328,0.000000
701,1.702190,0.000000
702,1.702052,0.000000
703,1.701915,0.000000
704,1.701778,0.000000
705,1.701643,0.000000
706,1.701508,0.000000
707,1.701373,0.000000
708,1.701240,0.000000
709,1.701107,0.000000
710,1.700975,0.000000
711,1.700843,0.000000
712,1.700713,0.000000
713,1.700583,0.000000
714,1.700453,0.000000
715,1.700325,0.000000
716,1.700197,0.000000
717,1.700069,0.000000
718,1.699943,0.000000
719,1.699817,0.000000
720,1.699691,0.000000
721,1.699566,0.000000
722,1.699442,0.000000
723,1.699319,0.000000
724,1.699196,0.000000
725,1.699074,0.000000
726,1.698952,0.000000
727,1.698831,0.000000
728,1.698711,0.000000
729,1.698591,0.000000
730,1.698472,0.000000
731,1.698354,0.000000
732,1.698236,0.000000
733,1.698118,0.000000
734,1.698002,0.000000
735,1.697885,0.000000
736,1.697770,0.000000
737,1.697655,0.000000
738,1.697540,0.000000
739,1.697426,0.000000
740,1.697313,0.000000
741,1.697200,0.000000
742,1.697088,0.000000
743,1.696976,0.000000
744,1.696865,0.000000
745,1.696754,0.000000
746,1.696644,0.000000
747,1.696535,0.000000
748,1.696426,0.000000
749,1.696317,0.000000
750,1.696209,0.000000
751,1.696102,0.000000
752,1.695995,0.000000
753,1.695888,0.000000
754,1.695782,0.000000
755,1.695677,0.000000
756,1.695572,0.000000
757,1.695467,0.000000
758,1.695363,0.000000
759,1.695260,0.000000
760,1.695156,0.000000
761,1.695054,0.000000
762,1.694952,0.000000
763,1.694850,0.000000
764,1.694749,0.000000
765,1.694648,0.000000
766,1.694548,0.000000
767,1.694448,0.000000
768,1.694349,0.000000
769,1.694250,0.000000
770,1.694152,0.000000
771,1.694054,0.000000
772,1.693956,0.000000
773,1.693859,0.000000
774,1.693763,0.000000
775,1.693666,0.000000
776,1.693571,0.000000
777,1.693475,0.000000
778,1.693380,0.000000
779,1.693286,0.000000
780,1.693192,0.000000
781,1.693098,0.000000
782,1.693005,0.000000
783,1.692912,0.000000
784,1.692819,0.000000
785,1.692727,0.000000
786,1.692636,0.000000
787,1.692544,0.000000
788,1.692454,0.000000
789,1.692363,0.000000
790,1.692273,0.000000
791,1.692183,0.000000
792,1.692094,0.000000
793,1.692005,0.000000
794,1.691917,0.000000
795,1.691828,0.000000
796,1.691741,0.000000
797,1.691653,0.000000
798,1.691566,0.000000
799,1.691480,0.000000
800,1.691393,0.000000
801,1.691307,0.000000
802,1.691222,0.000000
803,1.691137,0.000000
804,1.691052,0.000000
805,1.690967,0.000000
806,1.690883,0.000000
807,1.690799,0.000000
808,1.690716,0.000000
809,1.690633,0.000000
810,1.690550,0.000000
811,1.690468,0.000000
812,1.690386,0.000000
813,1.690304,0.000000
814,1.690222,0.000000
815,1.690141,0.000000
816,1.690061,0.000000
817,1.689980,0.000000
818,1.689900,0.000000
819,1.689820,0.000000
820,1.689741,0.000000
821,1.689662,0.000000
822,1.689583,0.000000
823,1.689505,0.000000
824,1.689426,0.000000
825,1.689349,0.000000
826,1.689271,0.000000
827,1.689194,0.000000
828,1.689117,0.000000
829,1.689040,0.000000
830,1.688964,0.000000
831,1.688888,0.000000
832,1.688812,0.000000
833,1.688737,0.000000
834,1.688662,0.000000
835,1.688587,0.000000
836,1.688512,0.000000
837,1.688438,0.000000
838,1.688364,0.000000
839,1.688291,0.000000
840,1.688217,0.000000
841,1.688144,0.000000
842,1.688071,0.000000
843,1.687999,0.000000
844,1.687927,0.000000
845,1.687855,0.000000
846,1.687783,0.000000
847,1.687711,0.000000
848,1.687640,0.000000
849,1.687569,0.000000
850,1.687499,0.000000
851,1.687428,0.000000
852,1.687358,0.000000
853,1.687289,0.000000
854,1.687219,0.000000
855,1.687150,0.000000
856,1.687081,0.000000
857,1.687012,0.000000
858,1.686943,0.000000
859,1.686875,0.000000
860,1.686807,0.000000
861,1.686740,0.000000
862,1.686672,0.000000
863,1.686605,0.000000
864,1.686538,0.000000
865,1.686471,0.000000
866,1.686405,0.000000
867,1.686338,0.000000
868,1.686272,0.000000
869,1.686207,0.000000
870,1.686141,0.000000
871,1.686076,0.000000
872,1.686011,0.000000
873,1.685946,0.000000
874,1.685881,0.000000
875,1.685817,0.000000
876,1.685753,0.000000
877,1.685689,0.000000
878,1.685625,0.000000
879,1.685562,0.000000
880,1.685499,0.000000
881,1.685436,0.000000
882,1.685373,0.000000
883,1.685310,0.000000
884,1.685248,0.000000
885,1.685186,0.000000
886,1.685124,0.000000
887,1.685063,0.000000
888,1.685001,0.000000
889,1.684940,0.000000
890,1.684879,0.000000
891,1.684818,0.000000
892,1.684758,0.000000
893,1.684697,0.000000
894,1.684637,0.000000
895,1.684577,0.000000
896,1.684518,0.000000
897,1.684458,0.000000
898,1.684399,0.000000
899,1.684340,0.000000
900,1.684281,0.000000

File: materials/AmorphSi_Cent.csv
wavelength_nm,n,k
200.000000,1.400000,2.800000
244.400000,2.062000,3.289000
248.000000,2.116000,3.331000
269.600000,2.709000,3.405000
281.800000,3.057000,3.448000
295.200000,3.429000,3.451000
310.000000,3.817000,3.392000
334.066100,4.292230,3.019000
354.769200,4.658540,2.631000
362.438500,4.731420,2.272000
372.900000,4.806000,2.050000
379.895000,4.830000,1.850000
420.011500,4.846630,1.350000
488.340900,4.657110,0.620000
508.874500,4.591380,0.418000
526.852500,4.516600,0.306000
551.851800,4.443960,0.213000
574.592800,4.372190,0.108000
599.868400,4.299450,0.069000
695.941100,4.003970,0.007600
744.119100,3.906600,0.002900
783.233800,3.829840,0.001700
834.702000,3.734340,0.000500
872.784600,3.678270,0.001000
1127.273000,3.570000,0.000170
1240.000000,3.540000,0.000080
1377.778000,3.500000,0.000030
1550.000000,3.480000,0.000008
1771.429000,3.450000,0.000001
2066.667000,3.440000,0.000000

File: materials/AmorphousCarbon.csv
wavelength_nm,n,k
123.980000,1.660000,0.795000
137.756000,1.700000,0.713000
154.975000,1.710000,0.656000
177.114000,1.700000,0.628000
206.633000,1.700000,0.646000
247.960000,1.730000,0.712000
309.950000,1.840000,0.808000
326.263000,1.900000,0.910000
344.389000,1.940000,0.920000
364.647000,2.000000,0.920000
387.438000,2.060000,0.910000
413.267000,2.110000,0.900000
442.786000,2.170000,0.890000
476.846000,2.240000,0.880000
516.583000,2.300000,0.870000
563.545000,2.380000,0.820000
619.900000,2.430000,0.750000
688.778000,2.430000,0.700000
774.875000,2.330000,0.710000
885.571000,2.240000,0.800000
1033.170000,2.260000,1.090000
1239.800000,2.630000,1.470000
1549.750000,3.340000,1.630000
1771.140000,3.670000,1.600000
2066.330000,3.730000,1.540000

File: materials/Au.csv
wavelength_nm,n,k
300,1.800042,1.919298
310,1.830000,1.916000
320,1.836011,1.897531
330,1.813111,1.870450
340,1.781199,1.852625
350,1.751161,1.847116
360,1.726731,1.855697
370,1.706249,1.883198
380,1.687926,1.916907
390,1.670782,1.939990
400,1.658000,1.956000
410,1.641467,1.957488
420,1.626593,1.949527
430,1.607286,1.934151
440,1.572004,1.910625
450,1.503407,1.878436
460,1.417996,1.843614
470,1.315496,1.814717
480,1.189871,1.799925
490,1.018554,1.820950
500,0.849238,1.892178
510,0.698231,2.027084
520,0.571152,2.185897
530,0.475555,2.374957
540,0.397919,2.553141
550,0.355713,2.695668
560,0.318417,2.832205
570,0.295010,2.899935
580,0.278152,2.930925
590,0.261664,2.961718
600,0.245531,2.992315
610,0.229740,3.022714
620,0.214278,3.052916
630,0.199131,3.082919
640,0.184288,3.112725
650,0.169737,3.142334
660,0.164060,3.293285
670,0.162126,3.477580
680,0.160792,3.652616
690,0.160087,3.817434
700,0.160907,3.959740
710,0.161863,4.097111
720,0.162930,4.230027
730,0.164154,4.358280
740,0.166357,4.474892
750,0.168557,4.588542
760,0.170750,4.699445
770,0.172934,4.807792
780,0.175425,4.914824
790,0.178189,5.020584
800,0.180917,5.124162
810,0.183609,5.225688
820,0.186265,5.325278
830,0.189334,5.419440
840,0.193206,5.505117
850,0.197006,5.589481
860,0.200737,5.672590
870,0.204403,5.754499
880,0.208008,5.835259
890,0.211773,5.919897
900,0.215750,6.009588
910,0.219658,6.097961
920,0.223500,6.185070
930,0.227279,6.270970
940,0.230997,6.355709
950,0.234659,6.439333
960,0.239028,6.519685
970,0.243770,6.597783
980,0.248435,6.674968
990,0.253026,6.751271
1000,0.257547,6.826721
1010,0.262000,6.901348
1020,0.266388,6.975176
1030,0.270714,7.048231
1040,0.275173,7.137614
1050,0.279646,7.233110
1060,0.284050,7.327360
1070,0.288390,7.420414
1080,0.292666,7.512316
1090,0.296883,7.603107
1100,0.301042,7.692826
1110,0.305145,7.781511
1120,0.309195,7.869197
1130,0.313711,7.953446
1140,0.319364,8.031106
1150,0.324938,8.108023
1160,0.330437,8.184218
1170,0.335862,8.259711
1180,0.341218,8.334521
1190,0.346505,8.408666
1200,0.351727,8.482163
1210,0.356885,8.555030
1220,0.361982,8.627281
1230,0.367020,8.698933
1240,0.372000,8.770000
1250,0.378184,8.504496
1260,0.385166,8.230473
1270,0.391723,8.121014
1280,0.397125,8.182689
1290,0.402469,8.243904
1300,0.408196,8.305022
1310,0.413909,8.365733
1320,0.419611,8.426053
1330,0.425690,8.486347
1340,0.431704,8.546216
1350,0.437655,8.605669
1360,0.443545,8.664716
1370,0.449377,8.723364
1380,0.448061,8.710413
1390,0.445094,8.680235
1400,0.459944,8.828582
1410,0.473615,8.965816
1420,0.479737,9.023776
1430,0.485800,9.081368
1440,0.491806,9.138597
1450,0.498244,9.199842
1460,0.504739,9.261768
1470,0.511171,9.323284
1480,0.517481,9.384698
1490,0.523644,9.446163
1500,0.529748,9.507231
1510,0.535797,9.567910
1520,0.541693,9.628877
1530,0.547513,9.689627
1540,0.553281,9.749999
1550,0.559000,9.810001
1560,0.565087,9.883298
1570,0.571114,9.956056
1580,0.577085,10.028290
1590,0.583000,10.100000
1600,0.589415,10.149140
1610,0.595782,10.198050
1620,0.602102,10.246720
1630,0.608375,10.295170
1640,0.614608,10.362070
1650,0.620787,10.430600
1660,0.626911,10.498690
1670,0.632983,10.566340
1680,0.639139,10.632320
1690,0.645377,10.696660
1700,0.651564,10.760610

File: materials/B3PYMPM.csv
wavelength_nm,n,k
0.000002,1.643400,0.000298
0.000002,1.642300,0.000266
0.000002,1.641300,0.000238
0.000001,1.640300,0.000212
0.000001,1.639300,0.000190
0.000001,1.638300,0.000170
0.000001,1.637300,0.000152
0.000001,1.636400,0.000135
0.000001,1.635500,0.000121
0.000000,1.634600,0.000108
0.000000,1.633800,0.000097
0.000000,1.632900,0.000086
0.000000,1.632100,0.000077
0.000000,1.631300,0.000069
0.000000,1.630500,0.000062
0.000000,1.629700,0.000055
0.000000,1.628900,0.000049
0.000000,1.628200,0.000044
0.000000,1.627500,0.000039
0.000000,1.626700,0.000035
0.000000,1.626000,0.000031
0.000000,1.625300,0.000028
0.000000,1.624700,0.000025
0.000000,1.624000,0.000023
0.000000,1.623400,0.000020
0.000000,1.622700,0.000018
0.000000,1.622100,0.000016
0.000000,1.621500,0.000015
0.000000,1.620900,0.000013
0.000000,1.620300,0.000012
0.000000,1.619700,0.000010
0.000000,1.619100,0.000009
0.000000,1.618500,0.000008
0.000000,1.618000,0.000007
0.000000,1.617400,0.000007
0.000000,1.616900,0.000006
0.000000,1.616400,0.000005
0.000000,1.615900,0.000005
0.000000,1.615400,0.000004
0.000000,1.614800,0.000004
0.000000,1.614400,0.000003
0.000000,1.613900,0.000003
0.000000,1.613400,0.000003
0.000000,1.612900,0.000003
0.000000,1.612500,0.000002
0.000000,1.612000,0.000002
0.000000,1.611500,0.000002
0.000000,1.611100,0.000002
0.000000,1.610700,0.000001
0.000000,1.610200,0.000001
0.000000,1.609800,0.000001
0.000000,1.609400,0.000001
0.000000,1.609000,0.000001
0.000000,1.608600,0.000001
0.000000,1.608200,0.000001
0.000000,1.607800,0.000001
0.000000,1.607400,0.000001
0.000000,1.607000,0.000001
0.000000,1.606600,0.000001
0.000000,1.606300,0.000000
0.000000,1.605900,0.000000
0.000000,1.605500,0.000000
0.000000,1.605200,0.000000
0.000000,1.604800,0.000000
0.000000,1.604500,0.000000
0.000000,1.604100,0.000000
0.000000,1.603800,0.000000
0.000000,1.603400,0.000000
0.000000,1.603100,0.000000
0.000000,1.602800,0.000000
0.000000,1.602500,0.000000
0.000000,1.602100,0.000000
0.000000,1.601800,0.000000
0.000000,1.601500,0.000000
0.000000,1.601200,0.000000
0.000000,1.600900,0.000000
0.000000,1.600600,0.000000
0.000000,1.600300,0.000000
0.000000,1.600000,0.000000
0.000000,1.599700,0.000000
0.000000,1.599400,0.000000
0.000000,1.599200,0.000000
0.000000,1.598900,0.000000
0.000000,1.598600,0.000000
0.000000,1.598300,0.000000
0.000000,1.598100,0.000000
0.000000,1.597800,0.000000
0.000000,1.597500,0.000000
0.000000,1.597300,0.000000
0.000000,1.597000,0.000000
0.000000,1.596800,0.000000
0.000000,1.596500,0.000000
0.000000,1.596300,0.000000
0.000000,1.596000,0.000000
0.000000,1.595800,0.000000
0.000000,1.595600,0.000000
0.000000,1.595300,0.000000
0.000000,1.595100,0.000000
0.000000,1.594900,0.000000
0.000000,1.594600,0.000000
0.000000,1.594400,0.000000
0.000000,1.594200,0.000000
0.000000,1.594000,0.000000
0.000000,1.593700,0.000000
0.000000,1.593500,0.000000
0.000000,1.593300,0.000000
0.000000,1.593100,0.000000
0.000000,1.592900,0.000000
0.000000,1.592700,0.000000
0.000000,1.592500,0.000000
0.000000,1.592300,0.000000
0.000000,1.592100,0.000000
0.000000,1.591900,0.000000
0.000000,1.591700,0.000000
0.000000,1.591500,0.000000
0.000000,1.591300,0.000000
0.000000,1.591100,0.000000
0.000000,1.590900,0.000000
0.000000,1.590700,0.000000
0.000000,1.590500,0.000000
0.000000,1.590300,0.000000
0.000000,1.590200,0.000000
0.000000,1.590000,0.000000
0.000000,1.589800,0.000000
0.000000,1.589600,0.000000
0.000000,1.589500,0.000000
0.000000,1.589300,0.000000
0.000000,1.589100,0.000000
0.000000,1.588900,0.000000
0.000000,1.588800,0.000000
0.000000,1.588600,0.000000
0.000000,1.588400,0.000000
0.000000,1.588300,0.000000
0.000000,1.588100,0.000000
0.000000,1.588000,0.000000
0.000000,1.587800,0.000000
0.000000,1.587600,0.000000
0.000000,1.587500,0.000000
0.000000,1.587300,0.000000
0.000000,1.587200,0.000000
0.000000,1.587000,0.000000
0.000000,1.586900,0.000000
0.000000,1.586700,0.000000
0.000000,1.586600,0.000000
0.000000,1.586400,0.000000
0.000000,1.586300,0.000000
0.000000,1.586100,0.000000
0.000000,1.586000,0.000000
0.000000,1.585900,0.000000
0.000000,1.585700,0.000000
0.000000,1.585600,0.000000
0.000000,1.585400,0.000000
0.000000,1.585300,0.000000
0.000000,1.585200,0.000000
0.000000,1.585000,0.000000
0.000000,1.584900,0.000000
0.000000,1.584800,0.000000
0.000000,1.584700,0.000000
0.000000,1.584500,0.000000
0.000000,1.584400,0.000000
0.000000,1.584300,0.000000
0.000000,1.584100,0.000000
0.000000,1.584000,0.000000
0.000000,1.583900,0.000000
0.000000,1.583800,0.000000
0.000000,1.583700,0.000000
0.000000,1.583500,0.000000
0.000000,1.583400,0.000000
0.000000,1.583300,0.000000
0.000000,1.583200,0.000000
0.000000,1.583100,0.000000
0.000000,1.582900,0.000000
0.000000,1.582800,0.000000
0.000000,1.582700,0.000000
0.000000,1.582600,0.000000
0.000000,1.582500,0.000000
0.000000,1.582400,0.000000
0.000000,1.582300,0.000000
0.000000,1.582200,0.000000
0.000000,1.582100,0.000000
0.000000,1.581900,0.000000
0.000000,1.581800,0.000000
0.000000,1.581700,0.000000
0.000000,1.581600,0.000000
0.000000,1.581500,0.000000
0.000000,1.581400,0.000000
0.000000,1.581300,0.000000
0.000000,1.581200,0.000000
0.000000,1.581100,0.000000
0.000000,1.581000,0.000000
