Repository: tmdgus3/oled_emission_simulator

File: materials/CBP.csv
wavelength_nm,n,k
380,1.849650,0
382,1.848730,0
384,1.847810,0
386,1.846890,0
388,1.845970,0
390,1.845050,0
392,1.844130,0
394,1.843210,0
396,1.842290,0
398,1.841370,0
400,1.840450,0
402,1.839520,0
404,1.838600,0
406,1.837680,0
408,1.836750,0
410,1.835830,0
412,1.834900,0
414,1.833980,0
416,1.833050,0
418,1.832130,0
420,1.831200,0
422,1.830270,0
424,1.829340,0
426,1.828420,0
428,1.827490,0
430,1.826560,0
432,1.825630,0
434,1.824700,0
436,1.823770,0
438,1.822840,0
440,1.821910,0
442,1.820970,0
444,1.820040,0
446,1.819110,0
448,1.818180,0
450,1.817240,0
452,1.816310,0
454,1.815370,0
456,1.814440,0
458,1.813500,0
460,1.812570,0
462,1.811630,0
464,1.810690,0
466,1.809750,0
468,1.808810,0
470,1.807880,0
472,1.806940,0
474,1.806000,0
476,1.805060,0
478,1.804120,0
480,1.803180,0
482,1.802230,0
484,1.801290,0
486,1.800350,0
488,1.799410,0
490,1.798460,0
492,1.797520,0
494,1.796570,0
496,1.795630,0
498,1.794680,0
500,1.793740,0
502,1.792790,0
504,1.791840,0
506,1.790900,0
508,1.789950,0
510,1.789000,0
512,1.788130,0
514,1.787250,0
516,1.786380,0
518,1.785500,0
520,1.784630,0
522,1.783820,0
524,1.783010,0
526,1.782210,0
528,1.781400,0
530,1.780590,0
532,1.779840,0
534,1.779100,0
536,1.778350,0
538,1.777600,0
540,1.776850,0
542,1.776160,0
544,1.775460,0
546,1.774770,0
548,1.774080,0
550,1.773380,0
552,1.772740,0
554,1.772090,0
556,1.771450,0
558,1.770800,0
560,1.770160,0
562,1.769560,0
564,1.768960,0
566,1.768360,0
568,1.767760,0
570,1.767160,0
572,1.766600,0
574,1.766040,0
576,1.765480,0
578,1.764920,0
580,1.764370,0
582,1.763840,0
584,1.763320,0
586,1.762800,0
588,1.762280,0
590,1.761760,0
592,1.761270,0
594,1.760780,0
596,1.760290,0
598,1.759810,0
600,1.759320,0
602,1.758860,0
604,1.758400,0
606,1.757950,0
608,1.757490,0
610,1.757040,0
612,1.756610,0
614,1.756180,0
616,1.755750,0
618,1.755320,0
620,1.754890,0
622,1.754490,0
624,1.754090,0
626,1.753690,0
628,1.753290,0
630,1.752890,0
632,1.752510,0
634,1.752130,0
636,1.751750,0
638,1.751370,0
640,1.751000,0
642,1.750640,0
644,1.750290,0
646,1.749930,0
648,1.749580,0
650,1.749220,0
652,1.748890,0
654,1.748550,0
656,1.748220,0
658,1.747880,0
660,1.747550,0
662,1.747230,0
664,1.746910,0
666,1.746600,0
668,1.746280,0
670,1.745970,0
672,1.745670,0
674,1.745370,0
676,1.745070,0
678,1.744780,0
680,1.744480,0
682,1.744200,0
684,1.743910,0
686,1.743630,0
688,1.743350,0
690,1.743070,0
692,1.742800,0
694,1.742540,0
696,1.742270,0
698,1.742000,0
700,1.741740,0
702,1.741480,0
704,1.741230,0
706,1.740980,0
708,1.740730,0
710,1.740470,0
712,1.740230,0
714,1.739990,0
716,1.739760,0
718,1.739520,0
720,1.739280,0
722,1.739050,0
724,1.738820,0
726,1.738600,0
728,1.738370,0
730,1.738140,0
732,1.737930,0
734,1.737710,0
736,1.737490,0
738,1.737280,0
740,1.737060,0
742,1.736860,0
744,1.736650,0
746,1.736450,0
748,1.736240,0
750,1.736040,0
752,1.735840,0
754,1.735650,0
756,1.735450,0
758,1.735260,0
760,1.735060,0
762,1.734880,0
764,1.734690,0
766,1.734510,0
768,1.734320,0
770,1.734130,0
772,1.733960,0
774,1.733780,0
776,1.733600,0
778,1.733430,0
780,1.733250,0

File: materials/CBP_Salehi.csv
wavelength_nm,n,k
0.001938,1.858500,0.000107
0.001792,1.855500,0.000087
0.001657,1.852700,0.000071
0.001533,1.849900,0.000059
0.001418,1.847200,0.000049
0.001312,1.844700,0.000041
0.001214,1.842200,0.000035
0.001123,1.839800,0.000030
0.001040,1.837500,0.000026
0.000962,1.835200,0.000022
0.000891,1.833000,0.000019
0.000825,1.830900,0.000017
0.000764,1.828800,0.000014
0.000708,1.826800,0.000013
0.000656,1.824900,0.000011
0.000608,1.823000,0.000010
0.000563,1.821100,0.000008
0.000522,1.819300,0.000007
0.000484,1.817600,0.000007
0.000449,1.815900,0.000006
0.000416,1.814300,0.000005
0.000386,1.812700,0.000004
0.000358,1.811200,0.000004
0.000333,1.809700,0.000003
0.000309,1.808300,0.000003
0.000287,1.807200,0.000003
0.000266,1.806600,0.000002
0.000247,1.814200,0.000002
0.000230,1.798900,0.000002
0.000213,1.799200,0.000002
0.000198,1.798300,0.000001
0.000184,1.797200,0.000001
0.000171,1.796100,0.000001
0.000159,1.794900,0.000001
0.000148,1.793800,0.000001
0.000138,1.792600,0.000001
0.000128,1.791500,0.000001
0.000119,1.790300,0.000001
0.000111,1.789200,0.000001
0.000104,1.788100,0.000000
0.000097,1.787100,0.000000
0.000090,1.786000,0.000000
0.000084,1.785000,0.000000
0.000078,1.784000,0.000000
0.000073,1.783000,0.000000
0.000068,1.782000,0.000000
0.000063,1.781000,0.000000
0.000059,1.780100,0.000000
0.000055,1.779100,0.000000
0.000051,1.778200,0.000000
0.000048,1.777300,0.000000
0.000045,1.776400,0.000000
0.000042,1.775600,0.000000
0.000039,1.774700,0.000000
0.000036,1.773900,0.000000
0.000034,1.773000,0.000000
0.000032,1.772200,0.000000
0.000030,1.771400,0.000000
0.000028,1.770600,0.000000
0.000026,1.769800,0.000000
0.000024,1.769100,0.000000
0.000023,1.768300,0.000000
0.000021,1.767600,0.000000
0.000020,1.766900,0.000000
0.000019,1.766100,0.000000
0.000018,1.765400,0.000000
0.000017,1.764700,0.000000
0.000015,1.764100,0.000000
0.000014,1.763400,0.000000
0.000013,1.762700,0.000000
0.000013,1.762100,0.000000
0.000012,1.761400,0.000000
0.000011,1.760800,0.000000
0.000010,1.760200,0.000000
0.000010,1.759500,0.000000
0.000009,1.758900,0.000000
0.000009,1.758300,0.000000
0.000008,1.757700,0.000000
0.000008,1.757100,0.000000
0.000007,1.756600,0.000000
0.000007,1.756000,0.000000
0.000006,1.755400,0.000000
0.000006,1.754900,0.000000
0.000006,1.754400,0.000000
0.000005,1.753800,0.000000
0.000005,1.753300,0.000000
0.000005,1.752800,0.000000
0.000004,1.752200,0.000000
0.000004,1.751700,0.000000
0.000004,1.751200,0.000000
0.000004,1.750700,0.000000
0.000003,1.750300,0.000000
0.000003,1.749800,0.000000
0.000003,1.749300,0.000000
0.000003,1.748800,0.000000
0.000003,1.748400,0.000000
0.000003,1.747900,0.000000
0.000002,1.747400,0.000000
0.000002,1.747000,0.000000
0.000002,1.746600,0.000000
0.000002,1.746100,0.000000
0.000002,1.745700,0.000000
0.000002,1.745300,0.000000
0.000002,1.744800,0.000000
0.000002,1.744400,0.000000
0.000002,1.744000,0.000000
0.000001,1.743600,0.000000
0.000001,1.743200,0.000000
0.000001,1.742800,0.000000
0.000001,1.742400,0.000000
0.000001,1.742000,0.000000
0.000001,1.741700,0.000000
0.000001,1.741300,0.000000
0.000001,1.740900,0.000000
0.000001,1.740500,0.000000
0.000001,1.740200,0.000000
0.000001,1.739800,0.000000
0.000001,1.739500,0.000000
0.000001,1.739100,0.000000
0.000001,1.738700,0.000000
0.000001,1.738400,0.000000
0.000001,1.738100,0.000000
0.000001,1.737700,0.000000
0.000001,1.737400,0.000000
0.000001,1.737100,0.000000
0.000001,1.736700,0.000000
0.000000,1.736400,0.000000
0.000000,1.736100,0.000000
0.000000,1.735800,0.000000
0.000000,1.735500,0.000000
0.000000,1.735200,0.000000
0.000000,1.734900,0.000000
0.000000,1.734500,0.000000
0.000000,1.734200,0.000000
0.000000,1.734000,0.000000
0.000000,1.733700,0.000000
0.000000,1.733400,0.000000
0.000000,1.733100,0.000000
0.000000,1.732800,0.000000
0.000000,1.732500,0.000000
0.000000,1.732200,0.000000
0.000000,1.732000,0.000000
0.000000,1.731700,0.000000
0.000000,1.731400,0.000000
0.000000,1.731200,0.000000
0.000000,1.730900,0.000000
0.000000,1.730600,0.000000
0.000000,1.730400,0.000000
0.000000,1.730100,0.000000
0.000000,1.729900,0.000000
0.000000,1.729600,0.000000
0.000000,1.729400,0.000000
0.000000,1.729100,0.000000
0.000000,1.728900,0.000000
0.000000,1.728600,0.000000
0.000000,1.728400,0.000000
0.000000,1.728100,0.000000
0.000000,1.727900,0.000000
0.000000,1.727700,0.000000
0.000000,1.727400,0.000000
0.000000,1.727200,0.000000
0.000000,1.727000,0.000000
0.000000,1.726800,0.000000
0.000000,1.726500,0.000000
0.000000,1.726300,0.000000
0.000000,1.726100,0.000000
0.000000,1.725900,0.000000
0.000000,1.725700,0.000000
0.000000,1.725500,0.000000
0.000000,1.725200,0.000000
0.000000,1.725000,0.000000
0.000000,1.724800,0.000000
0.000000,1.724600,0.000000
0.000000,1.724400,0.000000
0.000000,1.724200,0.000000
0.000000,1.724000,0.000000
0.000000,1.723800,0.000000
0.000000,1.723600,0.000000
0.000000,1.723400,0.000000
0.000000,1.723200,0.000000
0.000000,1.723100,0.000000
0.000000,1.722900,0.000000
0.000000,1.722700,0.000000
0.000000,1.722500,0.000000
0.000000,1.722300,0.000000
0.000000,1.722100,0.000000
0.000000,1.721900,0.000000
0.000000,1.721800,0.000000
0.000000,1.721600,0.000000
0.000000,1.721400,0.000000

File: materials/CDBP_uniaxial.csv
wavelength_nm,n,k
0.000028,1.804400,0.000000
0.000023,1.802400,0.000000
0.000019,1.800400,0.000000
0.000016,1.798400,0.000000
0.000013,1.796600,0.000000
0.000011,1.794700,0.000000
0.000009,1.792900,0.000000
0.000007,1.791200,0.000000
0.000006,1.789500,0.000000
0.000005,1.787800,0.000000
0.000004,1.786200,0.000000
0.000003,1.784600,0.000000
0.000003,1.783100,0.000000
0.000002,1.781600,0.000000
0.000002,1.780100,0.000000
0.000002,1.778600,0.000000
0.000001,1.777200,0.000000
0.000001,1.775800,0.000000
0.000001,1.774400,0.000000
0.000001,1.773100,0.000000
0.000001,1.771800,0.000000
0.000001,1.770500,0.000000
0.000000,1.769200,0.000000
0.000000,1.768000,0.000000
0.000000,1.766800,0.000000
0.000000,1.765600,0.000000
0.000000,1.764400,0.000000
0.000000,1.763300,0.000000
0.000000,1.762200,0.000000
0.000000,1.761100,0.000000
0.000000,1.760000,0.000000
0.000000,1.758900,0.000000
0.000000,1.757900,0.000000
0.000000,1.756800,0.000000
0.000000,1.755800,0.000000
0.000000,1.754800,0.000000
0.000000,1.753800,0.000000
0.000000,1.752900,0.000000
0.000000,1.751900,0.000000
0.000000,1.751000,0.000000
0.000000,1.750100,0.000000
0.000000,1.749200,0.000000
0.000000,1.748300,0.000000
0.000000,1.747400,0.000000
0.000000,1.746500,0.000000
0.000000,1.745700,0.000000
0.000000,1.744900,0.000000
0.000000,1.744000,0.000000
0.000000,1.743200,0.000000
0.000000,1.742400,0.000000
0.000000,1.741600,0.000000
0.000000,1.740900,0.000000
0.000000,1.740100,0.000000
0.000000,1.739400,0.000000
0.000000,1.738600,0.000000
0.000000,1.737900,0.000000
0.000000,1.737200,0.000000
0.000000,1.736400,0.000000
0.000000,1.735700,0.000000
0.000000,1.735100,0.000000
0.000000,1.734400,0.000000
0.000000,1.733700,0.000000
0.000000,1.733000,0.000000
0.000000,1.732400,0.000000
0.000000,1.731700,0.000000
0.000000,1.731100,0.000000
0.000000,1.730500,0.000000
0.000000,1.729800,0.000000
0.000000,1.729200,0.000000
0.000000,1.728600,0.000000
0.000000,1.728000,0.000000
0.000000,1.727400,0.000000
0.000000,1.726900,0.000000
0.000000,1.726300,0.000000
0.000000,1.725700,0.000000
0.000000,1.725200,0.000000
0.000000,1.724600,0.000000
0.000000,1.724100,0.000000
0.000000,1.723500,0.000000
0.000000,1.723000,0.000000
0.000000,1.722500,0.000000
0.000000,1.721900,0.000000
0.000000,1.721400,0.000000
0.000000,1.720900,0.000000
0.000000,1.720400,0.000000
0.000000,1.719900,0.000000
0.000000,1.719400,0.000000
0.000000,1.718900,0.000000
0.000000,1.718500,0.000000
0.000000,1.718000,0.000000
0.000000,1.717500,0.000000
0.000000,1.717100,0.000000
0.000000,1.716600,0.000000
0.000000,1.716200,0.000000
0.000000,1.715700,0.000000
0.000000,1.715300,0.000000
0.000000,1.714800,0.000000
0.000000,1.714400,0.000000
0.000000,1.714000,0.000000
0.000000,1.713500,0.000000
0.000000,1.713100,0.000000
0.000000,1.712700,0.000000
0.000000,1.712300,0.000000
0.000000,1.711900,0.000000
0.000000,1.711500,0.000000
0.000000,1.711100,0.000000
0.000000,1.710700,0.000000
0.000000,1.710300,0.000000
0.000000,1.709900,0.000000
0.000000,1.709600,0.000000
0.000000,1.709200,0.000000
0.000000,1.708800,0.000000
0.000000,1.708400,0.000000
0.000000,1.708100,0.000000
0.000000,1.707700,0.000000
0.000000,1.707400,0.000000
0.000000,1.707000,0.000000
0.000000,1.706700,0.000000
0.000000,1.706300,0.000000
0.000000,1.706000,0.000000
0.000000,1.705600,0.000000
0.000000,1.705300,0.000000
0.000000,1.705000,0.000000
0.000000,1.704600,0.000000
0.000000,1.704300,0.000000
0.000000,1.704000,0.000000
0.000000,1.703700,0.000000
0.000000,1.703300,0.000000
0.000000,1.703000,0.000000
0.000000,1.702700,0.000000
0.000000,1.702400,0.000000
0.000000,1.702100,0.000000
0.000000,1.701800,0.000000
0.000000,1.701500,0.000000
0.000000,1.701200,0.000000
0.000000,1.700900,0.000000
0.000000,1.700600,0.000000
0.000000,1.700300,0.000000
0.000000,1.700000,0.000000
0.000000,1.699800,0.000000
0.000000,1.699500,0.000000
0.000000,1.699200,0.000000
0.000000,1.698900,0.000000
0.000000,1.698700,0.000000
0.000000,1.698400,0.000000
0.000000,1.698100,0.000000
0.000000,1.697900,0.000000
0.000000,1.697600,0.000000
0.000000,1.697300,0.000000
0.000000,1.697100,0.000000
0.000000,1.696800,0.000000
0.000000,1.696600,0.000000
0.000000,1.696300,0.000000
0.000000,1.696100,0.000000
0.000000,1.695800,0.000000
0.000000,1.695600,0.000000
0.000000,1.695300,0.000000
0.000000,1.695100,0.000000
0.000000,1.694800,0.000000
0.000000,1.694600,0.000000
0.000000,1.694400,0.000000
0.000000,1.694100,0.000000
0.000000,1.693900,0.000000
0.000000,1.693700,0.000000
0.000000,1.693500,0.000000
0.000000,1.693200,0.000000
0.000000,1.693000,0.000000
0.000000,1.692800,0.000000
0.000000,1.692600,0.000000
0.000000,1.692300,0.000000
0.000000,1.692100,0.000000
0.000000,1.691900,0.000000
0.000000,1.691700,0.000000
0.000000,1.691500,0.000000
0.000000,1.691300,0.000000
0.000000,1.691100,0.000000
0.000000,1.690900,0.000000
0.000000,1.690700,0.000000
0.000000,1.690500,0.000000
0.000000,1.690300,0.000000
0.000000,1.690100,0.000000
0.000000,1.689900,0.000000
0.000000,1.689700,0.000000
0.000000,1.689500,0.000000
0.000000,1.689300,0.000000
0.000000,1.689100,0.000000
0.000000,1.688900,0.000000
0.000000,1.688700,0.000000
0.000000,1.688500,0.000000
0.000000,1.688400,0.000000

File: materials/CFblue.csv
wavelength_nm,n,k
380.000000,1.600000,0.042874
385.000000,1.600000,0.031233
390.000000,1.600000,0.023619
395.000000,1.600000,0.018307
400.000000,1.600000,0.013459
405.000000,1.600000,0.011076
410.000000,1.600000,0.009907
415.000000,1.600000,0.009430
420.000000,1.600000,0.008854
425.000000,1.600000,0.007129
430.000000,1.600000,0.005967
435.000000,1.600000,0.005182
440.000000,1.600000,0.004499
445.000000,1.600000,0.003950
450.000000,1.600000,0.003821
455.000000,1.600000,0.003785
460.000000,1.600000,0.003681
465.000000,1.600000,0.003491
470.000000,1.600000,0.003475
475.000000,1.600000,0.003561
480.000000,1.600000,0.003720
485.000000,1.600000,0.004172
490.000000,1.600000,0.005070
495.000000,1.600000,0.006821
500.000000,1.600000,0.008115
505.000000,1.600000,0.009439
510.000000,1.600000,0.011663
515.000000,1.600000,0.014134
520.000000,1.600000,0.016903
525.000000,1.600000,0.020504
530.000000,1.600000,0.026289
535.000000,1.600000,0.031327
540.000000,1.600000,0.037549
545.000000,1.600000,0.045628
550.000000,1.600000,0.053980
555.000000,1.600000,0.066348
560.000000,1.600000,0.081063
565.000000,1.600000,0.093573
570.000000,1.600000,0.107267
575.000000,1.600000,0.126172
580.000000,1.600000,0.145294
585.000000,1.600000,0.165076
590.000000,1.600000,0.172255
595.000000,1.600000,0.175655
600.000000,1.600000,0.187658
605.000000,1.600000,0.207001
610.000000,1.600000,0.207017
615.000000,1.600000,0.205607
620.000000,1.600000,0.204371
625.000000,1.600000,0.204571
630.000000,1.600000,0.209721
635.000000,1.600000,0.215300
640.000000,1.600000,0.208451
645.000000,1.600000,0.198014
650.000000,1.600000,0.189000
655.000000,1.600000,0.183435
660.000000,1.600000,0.180212
665.000000,1.600000,0.173447
670.000000,1.600000,0.165004
675.000000,1.600000,0.164745
680.000000,1.600000,0.167792
685.000000,1.600000,0.168752
690.000000,1.600000,0.165173
695.000000,1.600000,0.165174
700.000000,1.600000,0.165824
705.000000,1.600000,0.168268
710.000000,1.600000,0.171066
715.000000,1.600000,0.171314
720.000000,1.600000,0.173890
725.000000,1.600000,0.180527
730.000000,1.600000,0.182272
735.000000,1.600000,0.182150
740.000000,1.600000,0.183714
745.000000,1.600000,0.193504
750.000000,1.600000,0.192799
755.000000,1.600000,0.189034
760.000000,1.600000,0.186413
765.000000,1.600000,0.181237
770.000000,1.600000,0.168658
775.000000,1.600000,0.146843
780.000000,1.600000,0.131138

File: materials/CFgreen.csv
wavelength_nm,n,k
380.000000,1.600000,0.043391
385.000000,1.600000,0.077091
390.000000,1.600000,0.092419
395.000000,1.600000,0.096294
400.000000,1.600000,0.100196
405.000000,1.600000,0.107259
410.000000,1.600000,0.111520
415.000000,1.600000,0.114150
420.000000,1.600000,0.118299
425.000000,1.600000,0.127546
430.000000,1.600000,0.128419
435.000000,1.600000,0.118686
440.000000,1.600000,0.107305
445.000000,1.600000,0.094995
450.000000,1.600000,0.094976
455.000000,1.600000,0.103620
460.000000,1.600000,0.106148
465.000000,1.600000,0.096943
470.000000,1.600000,0.080790
475.000000,1.600000,0.052265
480.000000,1.600000,0.031627
485.000000,1.600000,0.020125
490.000000,1.600000,0.015284
495.000000,1.600000,0.011332
500.000000,1.600000,0.008269
505.000000,1.600000,0.006221
510.000000,1.600000,0.005022
515.000000,1.600000,0.004530
520.000000,1.600000,0.004277
525.000000,1.600000,0.004191
530.000000,1.600000,0.004190
535.000000,1.600000,0.004602
540.000000,1.600000,0.004832
545.000000,1.600000,0.004993
550.000000,1.600000,0.005321
555.000000,1.600000,0.006181
560.000000,1.600000,0.007371
565.000000,1.600000,0.009014
570.000000,1.600000,0.010843
575.000000,1.600000,0.012963
580.000000,1.600000,0.015505
585.000000,1.600000,0.019012
590.000000,1.600000,0.024037
595.000000,1.600000,0.029104
600.000000,1.600000,0.034361
605.000000,1.600000,0.044624
610.000000,1.600000,0.055135
615.000000,1.600000,0.070626
620.000000,1.600000,0.085467
625.000000,1.600000,0.101624
630.000000,1.600000,0.118639
635.000000,1.600000,0.132699
640.000000,1.600000,0.144731
645.000000,1.600000,0.155242
650.000000,1.600000,0.164819
655.000000,1.600000,0.173858
660.000000,1.600000,0.180904
665.000000,1.600000,0.186686
670.000000,1.600000,0.187076
675.000000,1.600000,0.180192
680.000000,1.600000,0.173348
685.000000,1.600000,0.164996
690.000000,1.600000,0.151965
695.000000,1.600000,0.136825
700.000000,1.600000,0.124329
705.000000,1.600000,0.115137
710.000000,1.600000,0.108342
715.000000,1.600000,0.103651
720.000000,1.600000,0.100896
725.000000,1.600000,0.103054
730.000000,1.600000,0.105251
735.000000,1.600000,0.105946
740.000000,1.600000,0.106597
745.000000,1.600000,0.102748
750.000000,1.600000,0.097674
755.000000,1.600000,0.093020
760.000000,1.600000,0.084160
765.000000,1.600000,0.075758
770.000000,1.600000,0.069979
775.000000,1.600000,0.063452
780.000000,1.600000,0.063484

File: materials/CFred.csv
wavelength_nm,n,k
380.000000,1.600000,0.038784
385.000000,1.600000,0.035564
390.000000,1.600000,0.036427
395.000000,1.600000,0.039589
400.000000,1.600000,0.044437
405.000000,1.600000,0.050329
410.000000,1.600000,0.058584
415.000000,1.600000,0.068020
420.000000,1.600000,0.078997
425.000000,1.600000,0.090883
430.000000,1.600000,0.103961
435.000000,1.600000,0.114882
440.000000,1.600000,0.125148
445.000000,1.600000,0.138336
450.000000,1.600000,0.156158
455.000000,1.600000,0.174981
460.000000,1.600000,0.197033
465.000000,1.600000,0.219054
470.000000,1.600000,0.245606
475.000000,1.600000,0.261584
480.000000,1.600000,0.264338
485.000000,1.600000,0.267091
490.000000,1.600000,0.269845
495.000000,1.600000,0.272598
500.000000,1.600000,0.275352
505.000000,1.600000,0.278105
510.000000,1.600000,0.280859
515.000000,1.600000,0.283612
520.000000,1.600000,0.286366
525.000000,1.600000,0.289119
530.000000,1.600000,0.291873
535.000000,1.600000,0.294626
540.000000,1.600000,0.297380
545.000000,1.600000,0.300133
550.000000,1.600000,0.302887
555.000000,1.600000,0.305640
560.000000,1.600000,0.308394
565.000000,1.600000,0.311147
570.000000,1.600000,0.313901
575.000000,1.600000,0.316654
580.000000,1.600000,0.319408
585.000000,1.600000,0.167767
590.000000,1.600000,0.071297
595.000000,1.600000,0.022549
600.000000,1.600000,0.013475
605.000000,1.600000,0.008306
610.000000,1.600000,0.005325
615.000000,1.600000,0.004169
620.000000,1.600000,0.004264
625.000000,1.600000,0.004883
630.000000,1.600000,0.005126
635.000000,1.600000,0.005245
640.000000,1.600000,0.004806
645.000000,1.600000,0.004110
650.000000,1.600000,0.003657
655.000000,1.600000,0.003375
660.000000,1.600000,0.003218
665.000000,1.600000,0.003320
670.000000,1.600000,0.004048
675.000000,1.600000,0.004487
680.000000,1.600000,0.004825
685.000000,1.600000,0.005164
690.000000,1.600000,0.005398
695.000000,1.600000,0.005259
700.000000,1.600000,0.004908
705.000000,1.600000,0.004276
710.000000,1.600000,0.003910
715.000000,1.600000,0.003915
720.000000,1.600000,0.003884
725.000000,1.600000,0.003704
730.000000,1.600000,0.003871
735.000000,1.600000,0.004393
740.000000,1.600000,0.005069
745.000000,1.600000,0.005669
750.000000,1.600000,0.006072
755.000000,1.600000,0.006317
760.000000,1.600000,0.006394
765.000000,1.600000,0.006408
770.000000,1.600000,0.006258
775.000000,1.600000,0.005974
780.000000,1.600000,0.005676

File: materials/CH3NH3PbBr3_Brittman2016.csv
wavelength_nm,n,k
403.070000,2.413900,0.391530
406.930000,2.391500,0.357530
410.990000,2.352300,0.313800
415.260000,2.313700,0.303440
419.750000,2.299400,0.294130
424.010000,2.290600,0.285400
428.480000,2.277000,0.275590
433.160000,2.262700,0.268690
437.620000,2.248900,0.261300
442.080000,2.242700,0.254340
446.740000,2.235800,0.247910
451.400000,2.231400,0.241660
456.260000,2.227400,0.236580
460.910000,2.223300,0.231230
465.970000,2.218200,0.227470
470.600000,2.213300,0.222640
475.230000,2.206000,0.219910
480.270000,2.201200,0.216580
485.310000,2.193900,0.214830
490.330000,2.189900,0.213430
495.140000,2.185600,0.212520
500.370000,2.186900,0.214110
505.370000,2.188900,0.218870
510.370000,2.196800,0.227970
515.770000,2.211800,0.246430
520.960000,2.244400,0.272430
526.770000,2.314100,0.273530
531.110000,2.363600,0.180760
537.930000,2.313400,0.071162
543.080000,2.249500,0.022074
548.230000,2.207500,0.007094
553.370000,2.180700,0.003773
558.500000,2.149300,0.002973
563.830000,2.135000,0.002265
568.940000,2.115600,0.002064
574.250000,2.111700,0.002558
579.140000,2.090000,0.002718
584.430000,2.084600,0.002162
589.100000,2.076500,0.001611
594.170000,2.063000,0.001513
599.240000,2.060500,0.001714
604.690000,2.057800,0.002620
609.330000,2.042200,0.002808
613.970000,2.036500,0.002814
619.200000,2.038800,0.002524
624.610000,2.032000,0.002209
629.220000,2.022400,0.002055
634.020000,2.020800,0.001990
639.410000,2.025100,0.002159
643.800000,2.018900,0.002924
648.570000,2.008000,0.003177
653.940000,2.005300,0.003080
658.500000,2.003900,0.002798
664.030000,2.006500,0.002412
668.770000,1.998100,0.002276
673.310000,1.989000,0.002259
678.620000,1.987700,0.002209
683.530000,1.989000,0.002381
688.820000,1.991200,0.002873
694.490000,1.986100,0.003282
698.980000,1.977700,0.003249
704.240000,1.976200,0.003096
709.290000,1.978700,0.002806
715.110000,1.987000,0.002288
721.490000,1.997700,0.001525
725.930000,1.974300,0.001339
733.440000,1.972000,0.001232
737.280000,1.968400,0.001223
743.600000,1.973200,0.001400
750.860000,1.973700,0.002004
756.010000,1.956800,0.002338
764.170000,1.959100,0.002022
768.720000,1.965100,0.003101
774.010000,1.965000,0.003141
778.730000,1.964400,0.003216
784.180000,1.966400,0.003200
789.250000,1.966500,0.003235
794.300000,1.960500,0.003478
799.160000,1.953200,0.003779
804.190000,1.948300,0.003916
809.390000,1.943900,0.004033
814.400000,1.937700,0.004014
819.580000,1.933900,0.003791
824.380000,1.934400,0.003508
829.710000,1.937400,0.003367
834.850000,1.939500,0.003336
839.970000,1.940000,0.003372
845.090000,1.939400,0.003496
849.640000,1.936300,0.003676
855.090000,1.934400,0.003827
859.980000,1.931800,0.003985
864.850000,1.930900,0.004198
870.080000,1.931700,0.004329
874.930000,1.931600,0.004423
879.580000,1.930400,0.004507
884.590000,1.929400,0.004561
889.400000,1.927700,0.004615
894.020000,1.924800,0.004657
899.510000,1.922800,0.004616
904.990000,1.921100,0.004544
909.390000,1.918700,0.004375
914.300000,1.919500,0.004118
919.210000,1.921600,0.003852
924.100000,1.924000,0.003679
928.970000,1.926200,0.003613
933.650000,1.927400,0.003659
937.810000,1.926900,0.003767
942.990000,1.927800,0.003858
947.970000,1.927800,0.003937
953.290000,1.928400,0.004059
957.560000,1.926900,0.004170
962.330000,1.926300,0.004286
968.270000,1.927700,0.004385
972.670000,1.926100,0.004415
976.890000,1.923800,0.004610
982.610000,1.922800,0.004684
987.460000,1.920300,0.004848
992.300000,1.917700,0.004936
996.960000,1.914900,0.005058
1002.300000,1.913000,0.005104
1006.600000,1.909500,0.005211
1012.800000,1.909000,0.005269
1016.900000,1.904700,0.005274
1022.300000,1.902500,0.005219
1028.300000,1.902500,0.004988
1033.200000,1.902700,0.004891
1039.600000,1.906500,0.004700
1044.000000,1.908600,0.004580
1048.200000,1.910100,0.004600
1053.200000,1.912500,0.004694
1058.200000,1.913400,0.004841
1063.200000,1.913300,0.004943
1068.100000,1.913400,0.005199
1073.100000,1.914200,0.005275
1078.100000,1.910000,0.005830
1083.100000,1.905900,0.006255
1088.100000,1.901300,0.006671
1093.100000,1.893900,0.007181
1098.100000,1.882000,0.007859

File: materials/CH3NH3PbI3_MAPI_Brittman2016.csv
wavelength_nm,n,k
300,1.661532,0.885135
305,1.653470,0.918773
310,1.651378,0.959941
315,1.657255,1.007099
320,1.672692,1.058320
325,1.698834,1.111352
330,1.736326,1.163681
335,1.785243,1.212599
340,1.845006,1.255304
345,1.914287,1.289045
350,1.990948,1.311355
355,2.072066,1.320347
360,2.154105,1.315045
365,2.233271,1.295644
370,2.306000,1.263589
375,2.369451,1.221399
380,2.421862,1.172266
385,2.462661,1.119551
390,2.492330,1.066329
395,2.512119,1.015093
400,2.523713,0.967629
405,2.528946,0.925046
410,2.529598,0.887881
415,2.527281,0.856232
420,2.523383,0.829883
425,2.519064,0.808405
430,2.515261,0.791227
435,2.512709,0.777694
440,2.511962,0.767095
445,2.513403,0.758693
450,2.517256,0.751741
455,2.523595,0.745507
460,2.532344,0.739289
465,2.543294,0.732447
470,2.556109,0.724421
475,2.570352,0.714758
480,2.585506,0.703134
485,2.601013,0.689366
490,2.616307,0.673414
495,2.630855,0.655377
500,2.644186,0.635476
505,2.655918,0.614020
510,2.665774,0.591385
515,2.673586,0.567974
520,2.679287,0.544189
525,2.682904,0.520410
530,2.684535,0.496972
535,2.684334,0.474159
540,2.682490,0.452199
545,2.679212,0.431261
550,2.674716,0.411466
555,2.669213,0.392886
560,2.662902,0.375559
565,2.655968,0.359488
570,2.648578,0.344656
575,2.640879,0.331025
580,2.633000,0.318547
585,2.625051,0.307163
590,2.617129,0.296811
595,2.609314,0.287425
600,2.601674,0.278940
605,2.594268,0.271288
610,2.587142,0.264406
615,2.580339,0.258233
620,2.573891,0.252708
625,2.567828,0.247774
630,2.562174,0.243377
635,2.556950,0.239465
640,2.552175,0.235986
645,2.547864,0.232894
650,2.544034,0.230141
655,2.540698,0.227681
660,2.537870,0.225469
665,2.535563,0.223458
670,2.533793,0.221601
675,2.532572,0.219851
680,2.531915,0.218157
685,2.531837,0.216464
690,2.532354,0.214712
695,2.533480,0.212838
700,2.535231,0.210766
705,2.537619,0.208413
710,2.540653,0.205684
715,2.544339,0.202466
720,2.548669,0.198629
725,2.553623,0.194019
730,2.559156,0.188456
735,2.565189,0.181732
740,2.571588,0.173607
745,2.578146,0.163815
750,2.584547,0.152077
755,2.590328,0.138130
760,2.594842,0.121788
765,2.597225,0.103041
770,2.596419,0.082212
775,2.591282,0.060151
780,2.580882,0.038426
785,2.564991,0.019357
790,2.544738,0.005723
795,2.523454,0.000061
800,2.507665,0.000000
805,2.495454,0.000000
810,2.485086,0.000000
815,2.475969,0.000000
820,2.467781,0.000000
825,2.460325,0.000000
830,2.453464,0.000000
835,2.447100,0.000000
840,2.441160,0.000000
845,2.435588,0.000000
850,2.430337,0.000000
855,2.425372,0.000000
860,2.420662,0.000000
865,2.416182,0.000000
870,2.411911,0.000000
875,2.407830,0.000000
880,2.403923,0.000000
885,2.400177,0.000000
890,2.396580,0.000000
895,2.393121,0.000000
900,2.389790,0.000000
950,2.362030,0.000000
1000,2.341297,0.000000
1050,2.325071,0.000000
1100,2.311980,0.000000
1150,2.301185,0.000000
1200,2.292135,0.000000
1250,2.284445,0.000000
1300,2.277838,0.000000
1350,2.272108,0.000000
1400,2.267099,0.000000
1450,2.262690,0.000000
1500,2.258784,0.000000
1550,2.255305,0.000000
1600,2.252190,0.000000
1650,2.249389,0.000000
1700,2.246860,0.000000
1750,2.244568,0.000000
1800,2.242483,0.000000
1850,2.240581,0.000000
1900,2.238840,0.000000
1950,2.237242,0.000000
2000,2.235772,0.000000

File: materials/CH3NH3PbI3_MAPI_Correa-Baena2016.csv
wavelength_nm,n,k
402.000000,2.062000,0.735000
412.000000,2.100000,0.735000
422.000000,2.139000,0.735000
432.000000,2.177000,0.733000
442.000000,2.220000,0.716000
452.000000,2.260000,0.697000
462.000000,2.291000,0.672000
472.000000,2.324000,0.645000
482.000000,2.355000,0.611000
492.000000,2.372000,0.572000
502.000000,2.385000,0.539000
512.000000,2.395000,0.499000
522.000000,2.396000,0.464000
532.000000,2.394000,0.424000
542.000000,2.394000,0.392000
552.000000,2.387000,0.366000
562.000000,2.378000,0.339000
572.000000,2.368000,0.317000
582.000000,2.358000,0.297000
592.000000,2.343000,0.277000
602.000000,2.332000,0.261000
612.000000,2.322000,0.249000
622.000000,2.309000,0.237000
632.000000,2.298000,0.224000
642.000000,2.285000,0.215000
652.000000,2.270000,0.207000
662.000000,2.255000,0.198000
672.000000,2.245000,0.194000
682.000000,2.235000,0.188000
692.000000,2.229000,0.180000
702.000000,2.229000,0.173000
712.000000,2.226000,0.166000
722.000000,2.223000,0.162000
732.000000,2.221000,0.156000
742.000000,2.221000,0.139000
752.000000,2.219000,0.122000
762.000000,2.219000,0.096000
772.000000,2.211000,0.067000
782.000000,2.169000,0.031000
792.000000,2.123000,0.012000
802.000000,2.061000,0.008002
812.000000,2.029000,0.010000
822.000000,2.010000,0.008149
832.000000,2.004000,0.003969

File: materials/CH3NH3PbI3_MAPI_Sherkar2017.csv
wavelength_nm,n,k
303.600000,0.292900,0.851800
309.000000,0.324700,0.892200
314.400000,0.360400,0.945200
319.800000,0.397200,1.008300
325.100000,0.440200,1.074500
330.500000,0.519300,1.146400
335.900000,0.633100,1.212000
341.300000,0.781100,1.278700
346.700000,1.001600,1.329000
352.000000,1.237200,1.355300
357.400000,1.430300,1.367900
362.800000,1.644100,1.349600
368.200000,1.836100,1.316300
373.500000,2.016600,1.263500
378.900000,2.158200,1.187100
384.300000,2.244900,1.121900
389.700000,2.286100,1.046700
395.000000,2.313600,0.996000
400.400000,2.333300,0.925100
405.800000,2.327800,0.875600
411.200000,2.309500,0.835600
416.600000,2.289300,0.810000
421.900000,2.270700,0.770800
427.300000,2.251000,0.754200
432.700000,2.234800,0.739300
438.100000,2.220600,0.729100
443.400000,2.208300,0.723700
448.800000,2.208700,0.720200
454.200000,2.213500,0.716500
459.600000,2.223400,0.713300
464.900000,2.240000,0.708200
470.300000,2.262200,0.701700
475.700000,2.289400,0.694800
481.100000,2.320800,0.686100
486.500000,2.354200,0.676400
491.800000,2.388200,0.665200
497.200000,2.430700,0.649400
502.600000,2.468400,0.627400
508.000000,2.495200,0.604900
513.300000,2.515700,0.581200
518.700000,2.531000,0.553500
524.100000,2.545200,0.532000
529.500000,2.556400,0.497800
534.800000,2.563000,0.475300
540.200000,2.564500,0.436600
545.600000,2.557200,0.419100
551.000000,2.540100,0.394700
556.400000,2.514200,0.376400
561.700000,2.500000,0.353700
567.100000,2.482900,0.336900
572.500000,2.462400,0.325200
577.900000,2.437800,0.308300
583.200000,2.407400,0.293300
588.600000,2.390600,0.280100
594.000000,2.366300,0.268200
599.400000,2.339900,0.256500
604.700000,2.309000,0.246500
610.100000,2.286100,0.237700
615.500000,2.271800,0.230200
620.900000,2.252200,0.224900
626.300000,2.233000,0.220800
631.600000,2.214700,0.217000
637.000000,2.197500,0.213300
642.400000,2.181500,0.211600
647.800000,2.166800,0.209800
653.100000,2.153100,0.207600
658.500000,2.140400,0.204600
663.900000,2.127800,0.202700
669.300000,2.116500,0.201800
674.600000,2.106200,0.201200
680.000000,2.097200,0.200300
685.400000,2.088400,0.200300
690.800000,2.079800,0.199700
696.200000,2.072900,0.198500
701.500000,2.069200,0.196700
706.900000,2.072100,0.196400
712.300000,2.076900,0.195800
717.700000,2.084500,0.194200
723.000000,2.097300,0.190700
728.400000,2.107500,0.184900
733.800000,2.116600,0.177900
739.200000,2.126400,0.169800
744.500000,2.143200,0.159100
749.900000,2.153100,0.146400
755.300000,2.156900,0.130100
760.700000,2.154600,0.108200
766.100000,2.148400,0.076800
771.400000,2.136600,0.059700
776.800000,2.117800,0.047800
782.200000,2.088200,0.036900
787.600000,2.037500,0.024000
792.900000,1.989800,0.016100
798.300000,1.935200,0.010400
803.700000,1.893100,0.006700
809.100000,1.864800,0.005700
814.400000,1.832200,0.005500
819.800000,1.799100,0.005200
825.200000,1.776700,0.004300
830.600000,1.759400,0.002200
835.900000,1.744100,0.001700
841.300000,1.729200,0.001700
846.700000,1.716200,0.001800
852.100000,1.706300,0.001800
857.500000,1.698200,0.001900
862.800000,1.690500,0.001900
868.200000,1.683200,0.002000
873.600000,1.676700,0.002000
879.000000,1.671200,0.002000
884.300000,1.665900,0.002100
889.700000,1.660900,0.002100
895.100000,1.656100,0.001900
900.500000,1.651100,0.000900

File: materials/Ca.csv
wavelength_nm,n,k
380,0.749830,1.579100
382,0.745970,1.587100
384,0.742170,1.595090
386,0.738480,1.603050
388,0.734930,1.611000
390,0.731600,1.618900
392,0.728510,1.626760
394,0.725680,1.634550
396,0.723100,1.642240
398,0.720770,1.649790
400,0.718690,1.657190
402,0.716840,1.664410
404,0.715160,1.671480
406,0.713590,1.678440
408,0.712050,1.685310
410,0.710480,1.692130
412,0.708830,1.698930
414,0.707110,1.705710
416,0.705370,1.712470
418,0.703660,1.719210
420,0.702000,1.725920
422,0.700440,1.732590
424,0.699000,1.739190
426,0.697720,1.745690
428,0.696620,1.752050
430,0.695720,1.758230
432,0.695040,1.764220
434,0.694500,1.770040
436,0.694050,1.775750
438,0.693590,1.781400
440,0.693060,1.787040
442,0.692390,1.792710
444,0.691590,1.798410
446,0.690710,1.804140
448,0.689760,1.809870
450,0.688790,1.815600
452,0.687820,1.821310
454,0.686890,1.826980
456,0.686020,1.832570
458,0.685240,1.838030
460,0.684570,1.843350
462,0.684050,1.848490
464,0.683700,1.853470
466,0.683540,1.858300
468,0.683580,1.863020
470,0.683850,1.867650
472,0.684350,1.872200
474,0.685010,1.876700
476,0.685720,1.881170
478,0.686390,1.885640
480,0.686940,1.890120
482,0.687270,1.894640
484,0.687430,1.899170
486,0.687470,1.903710
488,0.687430,1.908230
490,0.687360,1.912710
492,0.687320,1.917140
494,0.687300,1.921520
496,0.687310,1.925880
498,0.687340,1.930210
500,0.687400,1.934540
502,0.687490,1.938860
504,0.687620,1.943150
506,0.687780,1.947370
508,0.688000,1.951480
510,0.688260,1.955450
512,0.688570,1.959260
514,0.688890,1.962970
516,0.689150,1.966650
518,0.689300,1.970380
520,0.689280,1.974230
522,0.689050,1.978250
524,0.688710,1.982380
526,0.688340,1.986540
528,0.688050,1.990620
530,0.687960,1.994540
532,0.688120,1.998230
534,0.688520,2.001740
536,0.689100,2.005150
538,0.689810,2.008520
540,0.690580,2.011930
542,0.691370,2.015430
544,0.692120,2.019040
546,0.692760,2.022750
548,0.693240,2.026550
550,0.693490,2.030440
552,0.693500,2.034400
554,0.693410,2.038350
556,0.693400,2.042220
558,0.693660,2.045910
560,0.694360,2.049340
562,0.695620,2.052470
564,0.697200,2.055420
566,0.698810,2.058320
568,0.700140,2.061340
570,0.700880,2.064630
572,0.700860,2.068280
574,0.700320,2.072160
576,0.699650,2.076050
578,0.699210,2.079770
580,0.699390,2.083110
582,0.700430,2.085960
584,0.702060,2.088520
586,0.703890,2.091080
588,0.705530,2.093930
590,0.706580,2.097350
592,0.706780,2.101530
594,0.706400,2.106220
596,0.705860,2.111040
598,0.705550,2.115660
600,0.705890,2.119700
602,0.707160,2.122920
604,0.709100,2.125530
606,0.711320,2.127850
608,0.713440,2.130190
610,0.715060,2.132880
612,0.715920,2.136140
614,0.716190,2.139810
616,0.716170,2.143650
618,0.716150,2.147380
620,0.716420,2.150770
622,0.717190,2.153630
624,0.718330,2.156150
626,0.719590,2.158580
628,0.720740,2.161160
630,0.721570,2.164170
632,0.721910,2.167750
634,0.721920,2.171730
636,0.721850,2.175810
638,0.721940,2.179720
640,0.722420,2.183170
642,0.723460,2.185970
644,0.724840,2.188320
646,0.726300,2.190500
648,0.727560,2.192820
650,0.728330,2.195540
652,0.728420,2.198890
654,0.728060,2.202710
656,0.727540,2.206800
658,0.727180,2.210910
660,0.727270,2.214830
662,0.728040,2.218390
664,0.729330,2.221630
666,0.730860,2.224650
668,0.732400,2.227560
670,0.733690,2.230450
672,0.734540,2.233400
674,0.735040,2.236410
676,0.735360,2.239460
678,0.735660,2.242510
680,0.736090,2.245540
682,0.736790,2.248530
684,0.737690,2.251490
686,0.738710,2.254420
688,0.739760,2.257330
690,0.740730,2.260230
692,0.741570,2.263150
694,0.742220,2.266190
696,0.742700,2.269460
698,0.742980,2.273080
700,0.743050,2.277170
702,0.742920,2.281770
704,0.742700,2.286630
706,0.742530,2.291410
708,0.742550,2.295780
710,0.742870,2.299410
712,0.743610,2.302070
714,0.744690,2.303910
716,0.746020,2.305160
718,0.747480,2.306080
720,0.748970,2.306910
722,0.750390,2.307900
724,0.751600,2.309330
726,0.752470,2.311470
728,0.752850,2.314620
730,0.752620,2.319060
732,0.751720,2.324880
734,0.750470,2.331470
736,0.749260,2.338050
738,0.748520,2.343820
740,0.748630,2.347970
742,0.749860,2.349990
744,0.751940,2.350360
746,0.754440,2.349850
748,0.756950,2.349220
750,0.759040,2.349230
752,0.760390,2.350490
754,0.761010,2.352990
756,0.760990,2.356600
758,0.760430,2.361170
760,0.759440,2.366550
762,0.758140,2.372530
764,0.756780,2.378650
766,0.755640,2.384360
768,0.754990,2.389150
770,0.755120,2.392490
772,0.756210,2.393980
774,0.758140,2.393890
776,0.760700,2.392600
778,0.763680,2.390520
780,0.766870,2.388040

File: materials/Ca_Greenham.csv
wavelength_nm,n,k
350.000000,0.625620,1.156200
351.250000,0.625170,1.157600
352.510000,0.624330,1.160500
353.760000,0.623190,1.164700
355.010000,0.621860,1.170000
356.260000,0.620430,1.176400
357.520000,0.618970,1.183800
358.770000,0.617510,1.192000
360.020000,0.616070,1.200600
361.280000,0.614660,1.209400
362.530000,0.613270,1.217900
363.780000,0.611930,1.225900
365.030000,0.610620,1.233200
366.290000,0.609370,1.239900
367.540000,0.608150,1.246300
368.790000,0.606980,1.252600
370.050000,0.605850,1.259100
371.300000,0.604760,1.265800
372.550000,0.603690,1.273000
373.800000,0.602670,1.280400
375.060000,0.601690,1.288200
376.310000,0.600740,1.296000
377.560000,0.599840,1.303900
378.820000,0.598970,1.311700
380.070000,0.598140,1.319200
381.320000,0.597330,1.326500
382.570000,0.596550,1.333500
383.830000,0.595790,1.340300
385.080000,0.595060,1.346800
386.330000,0.594350,1.353300
387.590000,0.593680,1.359800
388.840000,0.593040,1.366300
390.090000,0.592430,1.372800
391.340000,0.591860,1.379200
392.600000,0.591310,1.385500
393.850000,0.590790,1.391800
395.100000,0.590290,1.398000
396.360000,0.589830,1.404400
397.610000,0.589390,1.410900
398.860000,0.588980,1.417700
400.110000,0.588590,1.424800
401.370000,0.588230,1.432000
402.620000,0.587890,1.439300
403.870000,0.587570,1.446400
405.130000,0.587270,1.453200
406.380000,0.587000,1.459600
407.630000,0.586740,1.465600
408.880000,0.586520,1.471300
410.140000,0.586320,1.477000
411.390000,0.586140,1.482700
412.640000,0.586000,1.488800
413.900000,0.585860,1.495300
415.150000,0.585750,1.502200
416.400000,0.585630,1.509400
417.650000,0.585530,1.516500
418.910000,0.585430,1.523500
420.160000,0.585340,1.530200
421.410000,0.585250,1.536600
422.670000,0.585180,1.542800
423.920000,0.585130,1.549000
425.170000,0.585090,1.555200
426.420000,0.585080,1.561500
427.680000,0.585080,1.567900
428.930000,0.585110,1.574300
430.180000,0.585160,1.580700
431.440000,0.585220,1.587000
432.690000,0.585300,1.593400
433.940000,0.585390,1.599800
435.190000,0.585490,1.606300
436.450000,0.585600,1.612800
437.700000,0.585710,1.619400
438.950000,0.585830,1.626100
440.210000,0.585950,1.632800
441.460000,0.586070,1.639400
442.710000,0.586190,1.645900
443.960000,0.586310,1.652100
445.220000,0.586430,1.658000
446.470000,0.586550,1.663800
447.720000,0.586690,1.669300
448.970000,0.586850,1.674800
450.230000,0.587020,1.680300
451.480000,0.587210,1.686000
452.730000,0.587420,1.691800
453.990000,0.587650,1.697700
455.240000,0.587890,1.703700
456.490000,0.588130,1.709800
457.740000,0.588390,1.715700
459.000000,0.588650,1.721600
460.250000,0.588920,1.727300
461.500000,0.589200,1.732800
462.760000,0.589480,1.738100
464.010000,0.589770,1.743200
465.260000,0.590070,1.748300
466.510000,0.590380,1.753500
467.770000,0.590690,1.758900
469.020000,0.591020,1.764600
470.270000,0.591340,1.770700
471.530000,0.591670,1.777100
472.780000,0.592010,1.783800
474.030000,0.592350,1.790600
475.280000,0.592690,1.797200
476.540000,0.593040,1.803600
477.790000,0.593390,1.809700
479.040000,0.593750,1.815500
480.300000,0.594110,1.821200
481.550000,0.594470,1.826800
482.800000,0.594840,1.832600
484.050000,0.595210,1.838500
485.310000,0.595590,1.844600
486.560000,0.595970,1.850900
487.810000,0.596370,1.857100
489.070000,0.596770,1.863400
490.320000,0.597190,1.869400
491.570000,0.597610,1.875300
492.820000,0.598040,1.881000
494.080000,0.598480,1.886300
495.330000,0.598920,1.891500
496.580000,0.599370,1.896500
497.840000,0.599810,1.901500
499.090000,0.600250,1.906600
500.340000,0.600690,1.911800
501.590000,0.601120,1.917200
502.850000,0.601560,1.922800
504.100000,0.602000,1.928600
505.350000,0.602440,1.934500
506.610000,0.602880,1.940500
507.860000,0.603320,1.946400
509.110000,0.603770,1.952300
510.360000,0.604220,1.958200
511.620000,0.604680,1.964100
512.870000,0.605140,1.970000
514.120000,0.605610,1.975800
515.380000,0.606080,1.981400
516.630000,0.606550,1.986900
517.880000,0.607030,1.992200
519.130000,0.607500,1.997200
520.390000,0.607980,2.002200
521.640000,0.608460,2.007200
522.890000,0.608930,2.012200
524.150000,0.609410,2.017300
525.400000,0.609890,2.022600
526.650000,0.610380,2.028000
527.900000,0.610860,2.033600
529.160000,0.611350,2.039200
530.410000,0.611840,2.044800
531.660000,0.612320,2.050200
532.920000,0.612810,2.055400
534.170000,0.613290,2.060200
535.420000,0.613780,2.064700
536.670000,0.614270,2.069200
537.930000,0.614770,2.073800
539.180000,0.615270,2.078800
540.430000,0.615780,2.084200
541.690000,0.616300,2.090100
542.940000,0.616810,2.096400
544.190000,0.617320,2.102800
545.440000,0.617830,2.109100
546.700000,0.618330,2.115100
547.950000,0.618830,2.120700
549.200000,0.619330,2.125700
550.460000,0.619830,2.130400
551.710000,0.620330,2.134900
552.960000,0.620830,2.139300
554.210000,0.621330,2.143900
555.470000,0.621840,2.148700
556.720000,0.622350,2.153900
557.970000,0.622860,2.159500
559.230000,0.623360,2.165500
560.480000,0.623880,2.171800
561.730000,0.624390,2.178200
562.980000,0.624920,2.184500
564.240000,0.625440,2.190600
565.490000,0.625980,2.196600
566.740000,0.626510,2.202400
568.000000,0.627050,2.208000
569.250000,0.627590,2.213500
570.500000,0.628120,2.219000
571.750000,0.628660,2.224500
573.010000,0.629180,2.229800
574.260000,0.629710,2.235000
575.510000,0.630220,2.240000
576.770000,0.630740,2.244700
578.020000,0.631250,2.249000
579.270000,0.631760,2.253000
580.520000,0.632270,2.256700
581.780000,0.632780,2.260300
583.030000,0.633300,2.264100
584.280000,0.633830,2.268400
585.540000,0.634350,2.273300
586.790000,0.634860,2.278900
588.040000,0.635380,2.285000
589.290000,0.635880,2.291400
590.550000,0.636390,2.297700
591.800000,0.636900,2.303600
593.050000,0.637410,2.309000
594.310000,0.637920,2.314000
595.560000,0.638450,2.318800
596.810000,0.638970,2.323500
598.060000,0.639500,2.328500
599.320000,0.640020,2.333700
600.570000,0.640540,2.339200
601.820000,0.641050,2.344900
603.080000,0.641560,2.350600
604.330000,0.642060,2.356300
605.580000,0.642560,2.361700
606.830000,0.643070,2.366900
608.090000,0.643570,2.371700
609.340000,0.644090,2.376500
610.590000,0.644610,2.381100
611.850000,0.645140,2.385900
613.100000,0.645670,2.390800
614.350000,0.646200,2.395800
615.600000,0.646720,2.401100
616.860000,0.647240,2.406500
618.110000,0.647750,2.411900
619.360000,0.648250,2.417200
620.620000,0.648750,2.422200
621.870000,0.649260,2.427100
623.120000,0.649760,2.431700
624.370000,0.650270,2.436300
625.630000,0.650770,2.441000
626.880000,0.651270,2.445900
628.130000,0.651780,2.451000
629.380000,0.652290,2.456400
630.640000,0.652800,2.462000
631.890000,0.653320,2.467500
633.140000,0.653840,2.473000
634.400000,0.654360,2.478200
635.650000,0.654880,2.483100
636.900000,0.655390,2.487800
638.150000,0.655890,2.492300
639.410000,0.656380,2.496800
640.660000,0.656870,2.501300
641.910000,0.657370,2.506100
643.170000,0.657860,2.511100
644.420000,0.658370,2.516500
645.670000,0.658870,2.522100
646.920000,0.659380,2.527800
648.180000,0.659890,2.533500
649.430000,0.660390,2.539100
650.680000,0.660880,2.544400
651.940000,0.661350,2.549500
653.190000,0.661820,2.554400
654.440000,0.662260,2.559300
655.690000,0.662690,2.564300
656.950000,0.663120,2.569400
658.200000,0.663540,2.574500
659.450000,0.663960,2.579700
660.710000,0.664390,2.584700
661.960000,0.664830,2.589500
663.210000,0.665280,2.594000
664.460000,0.665750,2.598200
665.720000,0.666230,2.602200
666.970000,0.666740,2.606100
668.220000,0.667270,2.610100
669.480000,0.667820,2.614400
670.730000,0.668370,2.618900
671.980000,0.668930,2.623700
673.230000,0.669490,2.628700
674.490000,0.670030,2.633900
675.740000,0.670560,2.639000
676.990000,0.671080,2.644200
678.250000,0.671580,2.649500
679.500000,0.672070,2.655000
680.750000,0.672570,2.660700
682.000000,0.673070,2.666700
683.260000,0.673570,2.672800
684.510000,0.674070,2.678700
685.760000,0.674580,2.684300
687.020000,0.675090,2.689300
688.270000,0.675590,2.693700
689.520000,0.676080,2.697600
690.770000,0.676550,2.701300
692.030000,0.677020,2.705100
693.280000,0.677480,2.709300
694.530000,0.677930,2.714000
695.790000,0.678370,2.719400
697.040000,0.678810,2.725200
698.290000,0.679250,2.731300
699.540000,0.679700,2.737500
700.800000,0.680140,2.743400
702.050000,0.680580,2.748800
703.300000,0.681020,2.753600
704.560000,0.681460,2.757800
705.810000,0.681900,2.761700
707.060000,0.682340,2.765400
708.310000,0.682770,2.769400
709.570000,0.683220,2.773900
710.820000,0.683660,2.778800
712.070000,0.684120,2.784200
713.330000,0.684570,2.789800
714.580000,0.685020,2.795400
715.830000,0.685480,2.800800
717.080000,0.685930,2.806000
718.340000,0.686380,2.810800
719.590000,0.686830,2.815400
720.840000,0.687280,2.819700
722.100000,0.687730,2.823900
723.350000,0.688180,2.828000
724.600000,0.688620,2.832000
725.850000,0.689060,2.835900
727.110000,0.689500,2.839900
728.360000,0.689930,2.844100
729.610000,0.690350,2.848600
730.870000,0.690780,2.853200
732.120000,0.691210,2.858000
733.370000,0.691650,2.862900
734.620000,0.692090,2.867600
735.880000,0.692530,2.872400
737.130000,0.692980,2.877000
738.380000,0.693420,2.881700
739.640000,0.693870,2.886500
740.890000,0.694310,2.891500
742.140000,0.694740,2.896600
743.390000,0.695170,2.902000
744.650000,0.695600,2.907400
745.900000,0.696020,2.912800
747.150000,0.696440,2.918200
748.410000,0.696870,2.923500
749.660000,0.697290,2.928600
750.910000,0.697710,2.933700
752.160000,0.698140,2.938600
753.420000,0.698550,2.943400
754.670000,0.698970,2.948000
755.920000,0.699380,2.952400
757.180000,0.699800,2.956700
758.430000,0.700220,2.960900
759.680000,0.700640,2.965300
760.930000,0.701070,2.969800
762.190000,0.701500,2.974600
763.440000,0.701920,2.979500
764.690000,0.702330,2.984500
765.950000,0.702720,2.989300
767.200000,0.703100,2.994000
768.450000,0.703480,2.998400
769.700000,0.703850,3.002500
770.960000,0.704220,3.006400
772.210000,0.704610,3.010200
773.460000,0.705000,3.014200
774.720000,0.705410,3.018300
775.970000,0.705820,3.022700
777.220000,0.706240,3.027400
778.470000,0.706660,3.032300
779.730000,0.707070,3.037500
780.980000,0.707470,3.042800
782.230000,0.707860,3.048100
783.490000,0.708250,3.053600
784.740000,0.708620,3.059200
785.990000,0.709000,3.064900
787.240000,0.709370,3.070600
788.500000,0.709740,3.076300
789.750000,0.710110,3.081800
791.000000,0.710480,3.087000
792.260000,0.710850,3.091800
793.510000,0.711220,3.096300
794.760000,0.711600,3.100400
796.010000,0.711970,3.104400
797.270000,0.712340,3.108300
798.520000,0.712710,3.112200
799.770000,0.713080,3.116100
801.030000,0.713460,3.120200
802.280000,0.713840,3.124300
803.530000,0.714230,3.128500
804.780000,0.714620,3.132800
806.040000,0.715010,3.137300
807.290000,0.715400,3.141900
808.540000,0.715790,3.146500
809.790000,0.716170,3.151300
811.050000,0.716550,3.156200
812.300000,0.716920,3.161400
813.550000,0.717280,3.166800
814.810000,0.717640,3.172600
816.060000,0.718000,3.178500
817.310000,0.718360,3.184500
818.560000,0.718720,3.190300
819.820000,0.719070,3.195800
821.070000,0.719430,3.200800
822.320000,0.719790,3.205400
823.580000,0.720150,3.209600
824.830000,0.720510,3.213500
826.080000,0.720870,3.217400
827.330000,0.721240,3.221300
828.590000,0.721610,3.225300
829.840000,0.721980,3.229400
831.090000,0.722350,3.233700
832.350000,0.722720,3.238100
833.600000,0.723090,3.242700
834.850000,0.723460,3.247500
836.100000,0.723820,3.252300
837.360000,0.724190,3.257300
838.610000,0.724540,3.262300
839.860000,0.724890,3.267200
841.120000,0.725240,3.272000
842.370000,0.725580,3.276700
843.620000,0.725910,3.281300
844.870000,0.726250,3.285800
846.130000,0.726580,3.290300
847.380000,0.726920,3.294800
848.630000,0.727250,3.299500
849.890000,0.727590,3.304200
851.140000,0.727920,3.309000
852.390000,0.728260,3.313800
853.640000,0.728600,3.318700
854.900000,0.728950,3.323500
856.150000,0.729290,3.328200
857.400000,0.729620,3.332800
858.660000,0.729950,3.337300
859.910000,0.730280,3.341700
861.160000,0.730610,3.346100
862.410000,0.730930,3.350500
863.670000,0.731260,3.355100
864.920000,0.731590,3.359800
866.170000,0.731920,3.364600
867.430000,0.732240,3.369500
868.680000,0.732560,3.374300
869.930000,0.732880,3.379100
871.180000,0.733190,3.383800
872.440000,0.733500,3.388400
873.690000,0.733810,3.393000
874.940000,0.734130,3.397700
876.200000,0.734440,3.402500
877.450000,0.734760,3.407500
878.700000,0.735080,3.412700
879.950000,0.735400,3.418000
881.210000,0.735730,3.423300
882.460000,0.736050,3.428600
883.710000,0.736370,3.433700
884.970000,0.736680,3.438700
886.220000,0.736980,3.443500
887.470000,0.737270,3.448100
888.720000,0.737550,3.452600
889.980000,0.737830,3.457000
891.230000,0.738120,3.461600
892.480000,0.738400,3.466500
893.740000,0.738690,3.471800
894.990000,0.738960,3.477300
896.240000,0.739210,3.482600
897.490000,0.739420,3.487200
898.750000,0.739570,3.490600
900.000000,0.739650,3.492500
