Repository: tmdgus3/oled_emission_simulator

File: materials/CsFAPbIBr_Manzoor2018_Eg=1_615eV.csv
wavelength_nm,n,k
300,1.761040,0.779710
305,1.751170,0.855994
310,1.749760,0.930110
315,1.764587,1.003235
320,1.794730,1.071960
325,1.836348,1.135100
330,1.890810,1.189240
335,1.954717,1.234619
340,2.026900,1.265470
345,2.104270,1.280816
350,2.183760,1.287590
355,2.261955,1.276235
360,2.335420,1.252750
365,2.399980,1.217928
370,2.457540,1.172850
375,2.502951,1.122848
380,2.537400,1.070140
385,2.561550,1.017370
390,2.576580,0.966630
395,2.583949,0.919440
400,2.585210,0.876790
405,2.581873,0.839243
410,2.575310,0.807050
415,2.566775,0.780230
420,2.557350,0.758650
425,2.548089,0.742064
430,2.539930,0.730130
435,2.533828,0.722376
440,2.530700,0.718180
445,2.531389,0.716660
450,2.536660,0.716650
455,2.546938,0.716655
460,2.562170,0.714910
465,2.581626,0.709609
470,2.603820,0.699270
475,2.626694,0.683053
480,2.648030,0.661120
485,2.665894,0.634495
490,2.679110,0.604840
495,2.687315,0.573926
500,2.690810,0.543340
505,2.690366,0.514173
510,2.686840,0.487120
515,2.681140,0.462449
520,2.673990,0.440200
525,2.665985,0.420238
530,2.657560,0.402340
535,2.649020,0.386251
540,2.640590,0.371750
545,2.632397,0.358584
550,2.624520,0.346570
555,2.617010,0.335519
560,2.609870,0.325290
565,2.603121,0.315759
570,2.596720,0.306810
575,2.590665,0.298376
580,2.584930,0.290370
585,2.579482,0.282737
590,2.574290,0.275440
595,2.569339,0.268443
600,2.564600,0.261700
605,2.560039,0.255217
610,2.555640,0.248960
615,2.551388,0.242936
620,2.547270,0.237130
625,2.543258,0.231549
630,2.539360,0.226210
635,2.535566,0.221104
640,2.531870,0.216260
645,2.528288,0.211688
650,2.524820,0.207420
655,2.521512,0.203471
660,2.518380,0.199890
665,2.515478,0.196694
670,2.512870,0.193920
675,2.510654,0.191612
680,2.508950,0.189790
685,2.507931,0.188489
690,2.507810,0.187680
695,2.508897,0.187295
700,2.511580,0.187180
705,2.516298,0.186971
710,2.523580,0.186040
715,2.533804,0.183254
720,2.546920,0.176970
725,2.561816,0.165059
730,2.575740,0.145830
735,2.584516,0.119473
740,2.584360,0.089250
745,2.574536,0.060349
750,2.557610,0.037010
755,2.537492,0.020709
760,2.517360,0.010740
765,2.499103,0.005556
770,2.483880,0.003460
775,2.471319,0.002077
780,2.460200,0.001030
785,2.450126,0.000339
790,2.440960,0.000021
795,2.432730,0.000000
800,2.425290,0.000000
805,2.418441,0.000000
810,2.412070,0.000000
815,2.406107,0.000000
820,2.400500,0.000000
825,2.395210,0.000000
830,2.390190,0.000000
835,2.385424,0.000000
840,2.380880,0.000000
845,2.376542,0.000000
850,2.372390,0.000000
855,2.368410,0.000000
860,2.364580,0.000000
865,2.360910,0.000000
870,2.357370,0.000000
875,2.353965,0.000000
880,2.350670,0.000000
885,2.347501,0.000000
890,2.344430,0.000000
895,2.341456,0.000000
900,2.338580,0.000000
950,2.314020,0.000000
1000,2.295110,0.000000
1050,2.280030,0.000000
1100,2.267690,0.000000
1150,2.257420,0.000000
1200,2.248740,0.000000
1250,2.241320,0.000000
1300,2.234910,0.000000
1350,2.229330,0.000000
1400,2.224440,0.000000
1450,2.220120,0.000000
1500,2.216280,0.000000
1550,2.212850,0.000000
1600,2.209780,0.000000
1650,2.207010,0.000000
1700,2.204510,0.000000
1750,2.202230,0.000000
1800,2.200160,0.000000
1850,2.198270,0.000000
1900,2.196540,0.000000
1950,2.194950,0.000000
2000,2.193480,0.000000

File: materials/CsFAPbIBr_Manzoor2018_Eg=1_665eV.csv
wavelength_nm,n,k
300,1.559312,0.762964
305,1.570079,0.836610
310,1.592749,0.909067
315,1.627520,0.978738
320,1.675413,1.042544
325,1.733809,1.099443
330,1.802282,1.145183
335,1.878354,1.181485
340,1.959479,1.199935
345,2.042486,1.199138
350,2.123684,1.196902
355,2.199737,1.176679
360,2.267598,1.140543
365,2.323715,1.098686
370,2.371421,1.050225
375,2.406329,1.000209
380,2.430745,0.950753
385,2.446080,0.903999
390,2.454051,0.861448
395,2.456404,0.824022
400,2.454950,0.792154
405,2.451180,0.765896
410,2.446531,0.745018
415,2.442232,0.729060
420,2.439332,0.717380
425,2.438700,0.709183
430,2.441008,0.703529
435,2.446693,0.699361
440,2.455921,0.695545
445,2.468564,0.690933
450,2.484169,0.684450
455,2.501983,0.675198
460,2.521012,0.662556
465,2.540134,0.646254
470,2.558226,0.626399
475,2.574302,0.603436
480,2.587612,0.578067
485,2.597699,0.551134
490,2.604403,0.523504
495,2.607819,0.495972
500,2.608212,0.469201
505,2.605993,0.443694
510,2.601603,0.419793
515,2.595499,0.397702
520,2.588105,0.377509
525,2.579804,0.359215
530,2.570921,0.342760
535,2.561731,0.328043
540,2.552458,0.314940
545,2.543280,0.303315
550,2.534341,0.293026
555,2.525748,0.283935
560,2.517584,0.275904
565,2.509912,0.268807
570,2.502775,0.262520
575,2.496202,0.256929
580,2.490210,0.251926
585,2.484804,0.247411
590,2.479984,0.243288
595,2.475735,0.239470
600,2.472038,0.235873
605,2.468865,0.232421
610,2.466180,0.229046
615,2.463936,0.225686
620,2.462083,0.222291
625,2.460558,0.218820
630,2.459290,0.215251
635,2.458207,0.211578
640,2.457231,0.207824
645,2.456284,0.204039
650,2.455301,0.200314
655,2.454239,0.196790
660,2.453102,0.193666
665,2.451977,0.191208
670,2.451098,0.189752
675,2.450945,0.189673
680,2.452419,0.191289
685,2.456999,0.194536
690,2.466807,0.198297
695,2.483830,0.199307
700,2.507347,0.191584
705,2.530763,0.170087
710,2.544207,0.136977
715,2.543350,0.101407
720,2.531695,0.071062
725,2.514814,0.048190
730,2.496536,0.031839
735,2.478699,0.020352
740,2.461991,0.012343
745,2.446598,0.006852
750,2.432528,0.003242
755,2.419749,0.001092
760,2.408272,0.000115
765,2.398311,0.000000
770,2.389692,0.000000
775,2.381945,0.000000
780,2.374867,0.000000
785,2.368336,0.000000
790,2.362261,0.000000
795,2.356579,0.000000
800,2.351238,0.000000
805,2.346199,0.000000
810,2.341428,0.000000
815,2.336897,0.000000
820,2.332584,0.000000
825,2.328469,0.000000
830,2.324536,0.000000
835,2.320769,0.000000
840,2.317157,0.000000
845,2.313686,0.000000
850,2.310349,0.000000
855,2.307134,0.000000
860,2.304036,0.000000
865,2.301046,0.000000
870,2.298158,0.000000
875,2.295365,0.000000
880,2.292664,0.000000
885,2.290048,0.000000
890,2.287513,0.000000
895,2.285055,0.000000
900,2.282670,0.000000
950,2.262165,0.000000
1000,2.246222,0.000000
1050,2.233431,0.000000
1100,2.222937,0.000000
1150,2.214177,0.000000
1200,2.206763,0.000000
1250,2.200417,0.000000
1300,2.194933,0.000000
1350,2.190153,0.000000
1400,2.185957,0.000000
1450,2.182251,0.000000
1500,2.178958,0.000000
1550,2.176017,0.000000
1600,2.173378,0.000000
1650,2.171000,0.000000
1700,2.168849,0.000000
1750,2.166896,0.000000
1800,2.165118,0.000000
1850,2.163493,0.000000
1900,2.162004,0.000000
1950,2.160636,0.000000
2000,2.159376,0.000000

File: materials/CsFAPbIBr_Werner2018_Eg=1_62eV.csv
wavelength_nm,n,k
309.960496,1.624850,0.963370
313.884047,1.646950,0.998940
317.908201,1.674170,1.035130
322.036879,1.707190,1.071190
326.274206,1.746640,1.106060
330.624529,1.792960,1.138370
335.092428,1.846270,1.166460
339.682735,1.906180,1.188420
344.400551,1.971680,1.202270
349.251263,2.041030,1.206240
354.240567,2.111770,1.199050
359.374488,2.180950,1.180260
364.659407,2.245470,1.150490
370.102085,2.302560,1.111430
375.709692,2.350180,1.065620
381.489841,2.387290,1.016090
387.450620,2.413940,0.965930
393.600630,2.431110,0.917860
399.949027,2.440440,0.874050
406.505569,2.443990,0.835980
413.280661,2.444000,0.804450
420.285418,2.442710,0.779660
427.531719,2.442310,0.761290
435.032275,2.444870,0.748470
442.800709,2.452270,0.739800
450.851631,2.466100,0.733240
459.200735,2.487390,0.726070
467.864900,2.516230,0.714960
476.862302,2.551280,0.696280
486.212543,2.589440,0.666820
495.936794,2.625980,0.624910
506.057953,2.655530,0.571340
516.600827,2.673580,0.509500
527.592334,2.677850,0.444480
539.061732,2.668730,0.381500
551.040882,2.648640,0.324600
563.564538,2.620950,0.276060
576.670690,2.588990,0.236590
590.400945,2.555560,0.205820
604.800968,2.522830,0.182860
619.920992,2.492450,0.166620
652.548413,2.444670,0.149480
670.184856,2.430880,0.145130
688.801102,2.426750,0.138330
708.481134,2.431120,0.119670
729.318814,2.429630,0.079780
751.419384,2.400320,0.032420
774.901240,2.350860,0.005470
799.898054,2.304200,0.000000
826.561323,2.267620,0.000000
855.063437,2.239360,0.000000
885.601417,2.216700,0.000000
918.401470,2.197770,0.000000
953.724603,2.181430,0.000000
991.873587,2.166970,0.000000
1033.201653,2.153960,0.000000
1078.123464,2.142090,0.000000
1127.129076,2.131180,0.000000
1180.801890,2.121060,0.000000
1239.841984,2.111630,0.000000
1305.096825,2.102810,0.000000
1377.602205,2.094520,0.000000
1458.637628,2.086700,0.000000
1549.802480,2.079320,0.000000
1653.122645,2.072340,0.000000
1771.202834,2.065710,0.000000
1907.449206,2.059410,0.000000
2066.403307,2.053410,0.000000

File: materials/CsFAPbIBr_Werner2018_Eg=1_65eV.csv
wavelength_nm,n,k
309.960496,1.740600,0.960020
313.884047,1.769950,0.995130
317.908201,1.805500,1.029630
322.036879,1.847830,1.062250
326.274206,1.897250,1.091390
330.624529,1.953650,1.115180
335.092428,2.016280,1.131550
339.682735,2.083680,1.138510
344.400551,2.153570,1.134450
349.251263,2.223040,1.118530
354.240567,2.288890,1.090940
359.374488,2.348050,1.053040
364.659407,2.398090,1.007150
370.102085,2.437600,0.956280
375.709692,2.466250,0.903560
381.489841,2.484750,0.851900
387.450620,2.494530,0.803600
393.600630,2.497490,0.760320
399.949027,2.495710,0.723010
406.505569,2.491240,0.692010
413.280661,2.486040,0.667190
420.285418,2.481910,0.647970
427.531719,2.480440,0.633400
435.032275,2.483000,0.622100
442.800709,2.490610,0.612280
450.851631,2.503790,0.601710
459.200735,2.522180,0.587800
467.864900,2.544370,0.568030
476.862302,2.567690,0.540440
486.212543,2.588580,0.504450
495.936794,2.603390,0.461250
506.057953,2.609480,0.413690
516.600827,2.605870,0.365450
527.592334,2.593340,0.319960
539.061732,2.573890,0.279670
551.040882,2.549900,0.245830
563.564538,2.523660,0.218710
576.670690,2.497040,0.197930
590.400945,2.471480,0.182850
604.800968,2.448150,0.172740
619.920992,2.428140,0.166920
652.548413,2.404480,0.164740
670.184856,2.406610,0.163870
688.801102,2.422660,0.152130
708.481134,2.441580,0.109060
729.318814,2.419590,0.039790
751.419384,2.356000,0.002670
774.901240,2.300020,0.000000
799.898054,2.262500,0.000000
826.561323,2.236810,0.000000
855.063437,2.217660,0.000000
885.601417,2.202290,0.000000
918.401470,2.189270,0.000000
953.724603,2.177840,0.000000
991.873587,2.167580,0.000000
1033.201653,2.158210,0.000000
1078.123464,2.149570,0.000000
1127.129076,2.141540,0.000000
1180.801890,2.134030,0.000000
1239.841984,2.126970,0.000000
1305.096825,2.120320,0.000000
1377.602205,2.114030,0.000000
1458.637628,2.108080,0.000000
1549.802480,2.102420,0.000000
1653.122645,2.097040,0.000000
1771.202834,2.091910,0.000000
1907.449206,2.087010,0.000000
2066.403307,2.082330,0.000000

File: materials/CsFAPbIBr_Werner2018_Eg=1_69eV.csv
wavelength_nm,n,k
309.960496,1.805780,0.987470
313.884047,1.840310,1.016850
317.908201,1.880600,1.044210
322.036879,1.926790,1.068220
326.274206,1.978700,1.087370
330.624529,2.035690,1.100030
335.092428,2.096510,1.104650
339.682735,2.159370,1.099960
344.400551,2.221990,1.085280
349.251263,2.281790,1.060670
354.240567,2.336320,1.027060
359.374488,2.383490,0.986190
364.659407,2.421950,0.940350
370.102085,2.451160,0.892060
375.709692,2.471410,0.843780
381.489841,2.483670,0.797560
387.450620,2.489340,0.754990
393.600630,2.490060,0.717090
399.949027,2.487530,0.684380
406.505569,2.483390,0.656940
413.280661,2.479180,0.634460
420.285418,2.476270,0.616320
427.531719,2.475850,0.601620
435.032275,2.478880,0.589130
442.800709,2.486010,0.577310
450.851631,2.497450,0.564350
459.200735,2.512710,0.548260
467.864900,2.530490,0.527160
476.862302,2.548640,0.499680
486.212543,2.564360,0.465480
495.936794,2.574810,0.425530
506.057953,2.577850,0.382070
516.600827,2.572600,0.338040
527.592334,2.559540,0.296300
539.061732,2.540180,0.259060
551.040882,2.516500,0.227570
563.564538,2.490490,0.202280
576.670690,2.463890,0.183050
590.400945,2.438080,0.169460
604.800968,2.414280,0.161070
619.920992,2.393780,0.157550
652.548413,2.372660,0.163870
670.184856,2.384910,0.167880
688.801102,2.423360,0.142700
708.481134,2.423870,0.050370
729.318814,2.342370,0.000706
751.419384,2.280260,0.000000
774.901240,2.244470,0.000000
799.898054,2.220930,0.000000
826.561323,2.203170,0.000000
855.063437,2.188540,0.000000
885.601417,2.175850,0.000000
918.401470,2.164520,0.000000
953.724603,2.154220,0.000000
991.873587,2.144740,0.000000
1033.201653,2.135940,0.000000
1078.123464,2.127740,0.000000
1127.129076,2.120050,0.000000
1180.801890,2.112820,0.000000
1239.841984,2.106000,0.000000
1305.096825,2.099550,0.000000
1377.602205,2.093450,0.000000
1458.637628,2.087650,0.000000
1549.802480,2.082140,0.000000
1653.122645,2.076900,0.000000
1771.202834,2.071900,0.000000
1907.449206,2.067120,0.000000
2066.403307,2.062560,0.000000

File: materials/CsFAPbIBr_Werner2018_Eg=1_8eV.csv
wavelength_nm,n,k
309.960496,1.779030,1.014570
313.884047,1.818210,1.037780
317.908201,1.862370,1.057610
322.036879,1.911230,1.072800
326.274206,1.964100,1.082050
330.624529,2.019870,1.084160
335.092428,2.076970,1.078210
339.682735,2.133500,1.063740
344.400551,2.187400,1.040940
349.251263,2.236680,1.010620
354.240567,2.279680,0.974240
359.374488,2.315330,0.933700
364.659407,2.343210,0.891060
370.102085,2.363540,0.848350
375.709692,2.377130,0.807320
381.489841,2.385160,0.769310
387.450620,2.389040,0.735220
393.600630,2.390280,0.705490
399.949027,2.390360,0.680180
406.505569,2.390660,0.658950
413.280661,2.392430,0.641150
420.285418,2.396710,0.625810
427.531719,2.404310,0.611670
435.032275,2.415610,0.597170
442.800709,2.430520,0.580550
450.851631,2.448250,0.560010
459.200735,2.467240,0.533990
467.864900,2.485210,0.501600
476.862302,2.499490,0.462980
486.212543,2.507600,0.419490
495.936794,2.507830,0.373500
506.057953,2.499680,0.327850
516.600827,2.483860,0.285220
527.592334,2.461920,0.247600
539.061732,2.435830,0.216170
551.040882,2.407510,0.191360
563.564538,2.378700,0.173170
576.670690,2.350870,0.161400
590.400945,2.325510,0.155980
604.800968,2.304730,0.157190
619.920992,2.292820,0.165520
652.548413,2.345130,0.169480
670.184856,2.371450,0.077660
688.801102,2.298320,0.006710
708.481134,2.230110,0.000000
729.318814,2.187500,0.000000
751.419384,2.158490,0.000000
774.901240,2.136410,0.000000
799.898054,2.118290,0.000000
826.561323,2.102730,0.000000
855.063437,2.088970,0.000000
885.601417,2.076570,0.000000
918.401470,2.065270,0.000000
953.724603,2.054860,0.000000
991.873587,2.045230,0.000000
1033.201653,2.036260,0.000000
1078.123464,2.027880,0.000000
1127.129076,2.020020,0.000000
1180.801890,2.012630,0.000000
1239.841984,2.005660,0.000000
1305.096825,1.999070,0.000000
1377.602205,1.992840,0.000000
1458.637628,1.986930,0.000000
1549.802480,1.981310,0.000000
1653.122645,1.975960,0.000000
1771.202834,1.970870,0.000000
1907.449206,1.966010,0.000000
2066.403307,1.961380,0.000000

File: materials/CsFaPbI_Werner_tailfit.csv
wavelength_nm,n,k
295.177599,1.539888,0.829220
295.325296,1.540779,0.830560
295.473141,1.541669,0.831902
295.621134,1.542560,0.833245
295.769276,1.543450,0.834589
295.917565,1.544340,0.835935
296.066004,1.545231,0.837282
296.214592,1.546121,0.838630
296.363328,1.547012,0.839980
296.512215,1.547902,0.841331
296.661251,1.548792,0.842684
296.810436,1.549683,0.844037
296.959772,1.550573,0.845393
297.109259,1.551464,0.846749
297.258895,1.552354,0.848107
297.408683,1.553245,0.849466
297.558622,1.554135,0.850827
297.708712,1.555025,0.852189
297.858953,1.555916,0.853552
298.009346,1.556806,0.854917
298.159891,1.557697,0.856283
298.310589,1.558587,0.857651
298.461438,1.559477,0.859020
298.612441,1.560368,0.860390
298.763596,1.561258,0.861762
298.914904,1.562149,0.863135
299.066366,1.563039,0.864509
299.217981,1.563930,0.865885
299.369750,1.564820,0.867263
299.521673,1.565710,0.868641
299.673751,1.566601,0.870021
299.825982,1.567491,0.871403
299.978369,1.568382,0.872786
300.130911,1.569272,0.874170
300.283607,1.570162,0.875556
300.436460,1.571053,0.876943
300.589468,1.571943,0.878331
300.742631,1.572834,0.879721
300.895951,1.573724,0.881113
301.049428,1.574615,0.882505
301.203061,1.575505,0.883900
301.356851,1.576395,0.885295
301.510798,1.577286,0.886692
301.664902,1.578176,0.888091
301.819165,1.579067,0.889491
301.973584,1.579957,0.890892
302.128162,1.580847,0.892295
302.282899,1.581738,0.893699
302.437794,1.582628,0.895105
302.592847,1.583519,0.896512
302.748060,1.584409,0.897920
302.903432,1.585300,0.899330
303.058964,1.586190,0.900742
303.214656,1.587080,0.902154
303.370507,1.587971,0.903569
303.526519,1.588861,0.904984
303.682691,1.589752,0.906402
303.839025,1.590642,0.907820
303.995519,1.591532,0.909241
304.152174,1.592423,0.910662
304.308991,1.593313,0.912085
304.465970,1.594204,0.913510
304.623111,1.595094,0.914936
304.780414,1.595985,0.916363
304.937880,1.596875,0.917792
305.095508,1.597765,0.919223
305.253300,1.598656,0.920655
305.411255,1.599546,0.922088
305.569373,1.600437,0.923523
305.727655,1.601327,0.924959
305.886102,1.602217,0.926397
306.044712,1.603108,0.927837
306.203487,1.603998,0.929277
306.362427,1.604889,0.930720
306.521532,1.605779,0.932164
306.680803,1.606670,0.933609
306.840239,1.607560,0.935056
306.999841,1.608450,0.936504
307.159609,1.609341,0.937954
307.319543,1.610231,0.939405
307.479644,1.611122,0.940858
307.639912,1.612012,0.942313
307.800347,1.612902,0.943769
307.960950,1.613793,0.945226
308.121720,1.614683,0.946685
308.282658,1.615574,0.948145
308.443764,1.616464,0.949607
308.605039,1.617355,0.951071
308.766483,1.618245,0.952536
308.928095,1.619135,0.954003
309.089877,1.620026,0.955471
309.251828,1.620916,0.956941
309.413950,1.621807,0.958412
309.576241,1.622697,0.959884
309.738702,1.623587,0.961359
309.901335,1.624478,0.962835
310.064138,1.625368,0.964312
310.227112,1.626259,0.965791
310.390257,1.627151,0.967271
310.553575,1.628043,0.968753
310.717064,1.628938,0.970237
310.880725,1.629834,0.971722
311.044559,1.630733,0.973208
311.208566,1.631635,0.974696
311.372746,1.632540,0.976186
311.537099,1.633449,0.977677
311.701626,1.634363,0.979169
311.866326,1.635281,0.980663
312.031201,1.636204,0.982158
312.196250,1.637133,0.983655
312.361474,1.638068,0.985153
312.526873,1.639010,0.986652
312.692447,1.639959,0.988153
312.858196,1.640915,0.989655
313.024122,1.641879,0.991158
313.190223,1.642851,0.992663
313.356501,1.643832,0.994169
313.522956,1.644822,0.995676
313.689587,1.645822,0.997185
313.856396,1.646832,0.998695
314.023382,1.647853,1.000206
314.190546,1.648884,1.001718
314.357888,1.649925,1.003232
314.525408,1.650978,1.004747
314.693107,1.652040,1.006262
314.860985,1.653114,1.007779
315.029043,1.654198,1.009297
315.197279,1.655292,1.010815
315.365696,1.656397,1.012335
315.534292,1.657512,1.013855
315.703069,1.658637,1.015375
315.872026,1.659773,1.016897
316.041165,1.660919,1.018419
316.210485,1.662076,1.019941
316.379986,1.663242,1.021464
316.549669,1.664419,1.022988
316.719534,1.665606,1.024511
316.889582,1.666804,1.026035
317.059812,1.668012,1.027559
317.230225,1.669229,1.029083
317.400822,1.670457,1.030608
317.571602,1.671695,1.032132
317.742566,1.672943,1.033656
317.913714,1.674201,1.035181
318.085046,1.675470,1.036705
318.256564,1.676748,1.038229
318.428266,1.678036,1.039752
318.600154,1.679335,1.041275
318.772228,1.680644,1.042798
318.944487,1.681963,1.044320
319.116933,1.683292,1.045842
319.289565,1.684633,1.047362
319.462384,1.685983,1.048882
319.635391,1.687344,1.050402
319.808585,1.688716,1.051920
319.981966,1.690098,1.053437
320.155536,1.691491,1.054953
320.329294,1.692895,1.056468
320.503241,1.694310,1.057982
320.677377,1.695736,1.059495
320.851702,1.697172,1.061006
321.026217,1.698620,1.062515
321.200922,1.700079,1.064023
321.375817,1.701549,1.065530
321.550902,1.703030,1.067034
321.726179,1.704522,1.068537
321.901647,1.706026,1.070038
322.077306,1.707541,1.071537
322.253157,1.709068,1.073034
322.429200,1.710606,1.074529
322.605436,1.712156,1.076022
322.781864,1.713717,1.077512
322.958485,1.715289,1.079000
323.135300,1.716874,1.080485
323.312309,1.718469,1.081968
323.489511,1.720077,1.083448
323.666908,1.721696,1.084925
323.844500,1.723327,1.086399
324.022286,1.724970,1.087870
324.200268,1.726625,1.089338
324.378446,1.728291,1.090803
324.556819,1.729969,1.092264
324.735389,1.731659,1.093722
324.914155,1.733362,1.095176
325.093119,1.735076,1.096627
325.272279,1.736802,1.098074
325.451637,1.738540,1.099517
325.631193,1.740290,1.100956
325.810948,1.742052,1.102391
325.990900,1.743827,1.103822
326.171052,1.745613,1.105248
326.351403,1.747412,1.106670
326.531954,1.749223,1.108088
326.712704,1.751046,1.109501
326.893655,1.752882,1.110909
327.074806,1.754729,1.112313
327.256158,1.756589,1.113711
327.437711,1.758462,1.115105
327.619466,1.760346,1.116493
327.801423,1.762243,1.117876
327.983582,1.764152,1.119253
328.165943,1.766074,1.120625
328.348507,1.768008,1.121991
328.531275,1.769954,1.123351
328.714246,1.771912,1.124705
328.897421,1.773883,1.126053
329.080801,1.775866,1.127395
329.264385,1.777862,1.128731
329.448174,1.779870,1.130060
329.632168,1.781891,1.131383
329.816368,1.783924,1.132699
330.000774,1.785969,1.134008
330.185386,1.788027,1.135310
330.370205,1.790097,1.136605
330.555231,1.792180,1.137892
330.740464,1.794275,1.139173
330.925905,1.796383,1.140446
331.111554,1.798503,1.141711
331.297411,1.800636,1.142969
331.483478,1.802781,1.144218
331.669753,1.804938,1.145460
331.856238,1.807108,1.146694
332.042932,1.809290,1.147919
332.229837,1.811484,1.149136
332.416952,1.813691,1.150344
332.604279,1.815910,1.151543
332.791816,1.818141,1.152733
332.979565,1.820384,1.153915
333.167526,1.822639,1.155087
333.355699,1.824907,1.156250
333.544085,1.827186,1.157403
333.732685,1.829478,1.158547
333.921497,1.831781,1.159681
334.110523,1.834097,1.160806
334.299764,1.836424,1.161920
334.489218,1.838764,1.163024
334.678888,1.841115,1.164117
334.868773,1.843479,1.165200
335.058874,1.845854,1.166273
335.249190,1.848241,1.167334
335.439723,1.850640,1.168385
335.630472,1.853050,1.169425
335.821439,1.855472,1.170453
336.012623,1.857906,1.171470
336.204025,1.860351,1.172476
336.395645,1.862808,1.173469
336.587483,1.865276,1.174451
336.779541,1.867755,1.175421
336.971818,1.870245,1.176379
337.164314,1.872746,1.177325
337.357031,1.875259,1.178258
337.549967,1.877782,1.179179
337.743125,1.880317,1.180087
337.936504,1.882862,1.180982
338.130105,1.885418,1.181864
338.323927,1.887984,1.182733
338.517972,1.890561,1.183589
338.712239,1.893149,1.184431
338.906730,1.895747,1.185259
339.101444,1.898356,1.186074
339.296382,1.900974,1.186875
339.491544,1.903603,1.187662
339.686931,1.906243,1.188434
339.882543,1.908892,1.189192
340.078380,1.911551,1.189936
340.274443,1.914220,1.190665
340.470733,1.916899,1.191379
340.667249,1.919587,1.192078
340.863992,1.922285,1.192762
341.060962,1.924992,1.193431
341.258160,1.927708,1.194085
341.455586,1.930433,1.194723
341.653241,1.933167,1.195346
341.851125,1.935910,1.195953
342.049238,1.938662,1.196544
342.247581,1.941422,1.197119
342.446154,1.944191,1.197678
342.644957,1.946967,1.198221
342.843992,1.949752,1.198747
343.043258,1.952545,1.199257
343.242755,1.955346,1.199750
343.442485,1.958155,1.200226
343.642448,1.960971,1.200686
343.842643,1.963795,1.201128
344.043072,1.966626,1.201553
344.243734,1.969465,1.201961
344.444631,1.972310,1.202351
344.645762,1.975163,1.202724
344.847129,1.978022,1.203079
345.048731,1.980888,1.203416
345.250569,1.983760,1.203735
345.452643,1.986639,1.204036
345.654953,1.989523,1.204320
345.857501,1.992414,1.204584
346.060286,1.995310,1.204831
346.263310,1.998212,1.205059
346.466571,2.001119,1.205269
346.670072,2.004031,1.205460
346.873811,2.006948,1.205633
347.077790,2.009870,1.205786
347.282010,2.012796,1.205921
347.486469,2.015727,1.206037
347.691170,2.018662,1.206134
347.896112,2.021601,1.206211
348.101296,2.024543,1.206269
348.306721,2.027490,1.206308
348.512390,2.030439,1.206327
348.718301,2.033393,1.206327
348.924456,2.036349,1.206307
349.130855,2.039308,1.206267
349.337498,2.042270,1.206208
349.544386,2.045234,1.206128
349.751519,2.048200,1.206028
349.958898,2.051169,1.205909
350.166523,2.054140,1.205769
350.374394,2.057112,1.205609
350.582512,2.060085,1.205429
350.790878,2.063060,1.205229
350.999491,2.066035,1.205008
351.208353,2.069012,1.204768
351.417463,2.071989,1.204507
351.626823,2.074966,1.204226
351.836432,2.077943,1.203924
352.046291,2.080920,1.203602
352.256401,2.083896,1.203259
352.466762,2.086872,1.202897
352.677374,2.089848,1.202513
352.888238,2.092822,1.202109
353.099354,2.095795,1.201685
353.310723,2.098766,1.201240
353.522345,2.101736,1.200774
353.734221,2.104703,1.200287
353.946351,2.107669,1.199780
354.158736,2.110632,1.199252
354.371375,2.113592,1.198704
354.584271,2.116550,1.198134
354.797422,2.119504,1.197544
355.010829,2.122456,1.196933
355.224493,2.125403,1.196302
355.438415,2.128347,1.195650
355.652595,2.131287,1.194977
355.867032,2.134222,1.194284
356.081729,2.137154,1.193571
356.296685,2.140080,1.192837
356.511900,2.143001,1.192082
356.727376,2.145917,1.191308
356.943112,2.148828,1.190513
357.159109,2.151733,1.189698
357.375368,2.154632,1.188863
357.591889,2.157525,1.188007
357.808672,2.160411,1.187132
358.025719,2.163291,1.186236
358.243029,2.166164,1.185321
358.460602,2.169030,1.184385
358.678441,2.171889,1.183430
358.896544,2.174740,1.182455
359.114913,2.177583,1.181460
359.333547,2.180418,1.180445
359.552448,2.183245,1.179411
359.771616,2.186063,1.178357
359.991051,2.188873,1.177283
360.210754,2.191674,1.176190
360.430725,2.194465,1.175078
360.650965,2.197248,1.173947
360.871475,2.200020,1.172797
361.092254,2.202783,1.171628
361.313304,2.205536,1.170440
361.534624,2.208279,1.169234
361.756216,2.211011,1.168010
361.978079,2.213733,1.166767
362.200215,2.216444,1.165505
362.422623,2.219144,1.164226
362.645305,2.221833,1.162929
362.868261,2.224510,1.161614
363.091491,2.227176,1.160281
363.314996,2.229830,1.158931
363.538776,2.232471,1.157563
363.762832,2.235101,1.156178
363.987164,2.237718,1.154776
364.211774,2.240322,1.153357
364.436660,2.242913,1.151921
364.661825,2.245492,1.150469
364.887268,2.248057,1.148999
365.112990,2.250608,1.147513
365.338991,2.253146,1.146011
365.565272,2.255670,1.144493
365.791834,2.258180,1.142959
366.018676,2.260676,1.141409
366.245801,2.263157,1.139844
366.473207,2.265625,1.138264
366.700896,2.268077,1.136668
366.928868,2.270515,1.135058
367.157123,2.272938,1.133432
367.385663,2.275346,1.131793
367.614487,2.277739,1.130139
367.843597,2.280117,1.128470
368.072992,2.282479,1.126788
368.302674,2.284825,1.125092
368.532643,2.287156,1.123382
368.762898,2.289470,1.121659
368.993442,2.291769,1.119923
369.224275,2.294051,1.118174
369.455396,2.296317,1.116412
369.686806,2.298566,1.114638
369.918507,2.300798,1.112851
370.150499,2.303014,1.111052
370.382781,2.305212,1.109241
370.615356,2.307394,1.107418
370.848222,2.309558,1.105584
371.081382,2.311705,1.103738
371.314834,2.313834,1.101881
371.548581,2.315947,1.100013
371.782622,2.318041,1.098135
372.016958,2.320118,1.096246
372.251590,2.322178,1.094347
372.486518,2.324219,1.092439
372.721743,2.326243,1.090520
372.957265,2.328249,1.088592
373.193084,2.330237,1.086654
373.429203,2.332207,1.084708
373.665620,2.334159,1.082753
373.902336,2.336093,1.080789
374.139353,2.338008,1.078817
374.376671,2.339905,1.076837
374.614289,2.341783,1.074849
374.852210,2.343643,1.072853
375.090433,2.345485,1.070850
375.328959,2.347307,1.068839
375.567788,2.349111,1.066822
375.806922,2.350896,1.064798
376.046360,2.352663,1.062768
376.286104,2.354410,1.060731
376.526154,2.356138,1.058688
376.766510,2.357848,1.056640
377.007173,2.359539,1.054586
377.248143,2.361211,1.052527
377.489422,2.362864,1.050462
377.731010,2.364498,1.048393
377.972907,2.366113,1.046319
378.215115,2.367710,1.044241
378.457632,2.369288,1.042158
378.700461,2.370847,1.040072
378.943602,2.372387,1.037982
379.187056,2.373908,1.035889
379.430822,2.375411,1.033792
379.674902,2.376894,1.031692
379.919296,2.378359,1.029590
380.164005,2.379805,1.027485
380.409029,2.381233,1.025378
380.654370,2.382641,1.023269
380.900027,2.384031,1.021158
381.146001,2.385402,1.019045
381.392294,2.386755,1.016931
381.638904,2.388088,1.014817
381.885834,2.389403,1.012701
382.133084,2.390699,1.010584
382.380654,2.391977,1.008468
382.628545,2.393237,1.006351
382.876758,2.394477,1.004233
383.125293,2.395700,1.002117
383.374150,2.396904,1.000000
383.623332,2.398090,0.997884
383.872837,2.399259,0.995769
384.122667,2.400409,0.993654
384.372823,2.401541,0.991541
384.623304,2.402655,0.989429
384.874113,2.403752,0.987319
385.125248,2.404830,0.985210
385.376712,2.405892,0.983104
385.628504,2.406935,0.980999
385.880625,2.407961,0.978897
386.133076,2.408970,0.976798
386.385858,2.409962,0.974701
386.638971,2.410936,0.972608
386.892416,2.411893,0.970517
387.146193,2.412833,0.968430
387.400304,2.413755,0.966347
387.654748,2.414661,0.964267
387.909527,2.415551,0.962192
388.164640,2.416423,0.960120
388.420090,2.417279,0.958053
388.675876,2.418118,0.955991
388.931999,2.418941,0.953933
389.188460,2.419748,0.951880
389.445259,2.420539,0.949832
389.702398,2.421314,0.947788
389.959876,2.422073,0.945751
390.217695,2.422816,0.943718
390.475855,2.423544,0.941692
390.734356,2.424256,0.939671
390.993201,2.424953,0.937655
391.252388,2.425635,0.935646
391.511919,2.426301,0.933644
391.771795,2.426953,0.931647
392.032016,2.427590,0.929658
392.292583,2.428212,0.927675
392.553496,2.428820,0.925699
392.814757,2.429413,0.923730
393.076366,2.429992,0.921768
393.338323,2.430556,0.919813
393.600630,2.431107,0.917867
393.863287,2.431643,0.915928
394.126294,2.432166,0.913996
394.389654,2.432675,0.912073
394.653365,2.433171,0.910158
394.917429,2.433653,0.908251
395.181847,2.434122,0.906352
395.446619,2.434578,0.904462
395.711747,2.435021,0.902580
395.977230,2.435452,0.900707
396.243069,2.435870,0.898842
396.509266,2.436275,0.896986
396.775820,2.436669,0.895139
397.042733,2.437050,0.893302
397.310006,2.437419,0.891473
397.577639,2.437777,0.889654
397.845632,2.438123,0.887843
398.113987,2.438457,0.886043
398.382704,2.438780,0.884252
398.651784,2.439092,0.882471
398.921228,2.439393,0.880699
399.191037,2.439683,0.878938
399.461210,2.439962,0.877186
399.731750,2.440231,0.875445
400.002656,2.440490,0.873713
400.273930,2.440738,0.871993
400.545572,2.440976,0.870282
400.817583,2.441204,0.868582
401.089963,2.441423,0.866893
401.362714,2.441632,0.865214
401.635836,2.441832,0.863546
401.909331,2.442022,0.861889
402.183197,2.442204,0.860242
402.457438,2.442376,0.858606
402.732052,2.442540,0.856981
403.007042,2.442695,0.855367
403.282408,2.442842,0.853764
403.558150,2.442981,0.852172
403.834269,2.443112,0.850591
404.110766,2.443234,0.849021
404.387643,2.443350,0.847462
404.664899,2.443457,0.845915
404.942535,2.443557,0.844379
405.220553,2.443650,0.842854
405.498953,2.443736,0.841341
405.777735,2.443816,0.839840
406.056901,2.443888,0.838350
406.336452,2.443954,0.836871
406.616387,2.444014,0.835404
406.896709,2.444067,0.833949
407.177417,2.444115,0.832506
407.458513,2.444156,0.831075
407.739998,2.444192,0.829655
408.021871,2.444223,0.828247
408.304135,2.444248,0.826851
408.586789,2.444268,0.825466
408.869835,2.444283,0.824094
409.153273,2.444293,0.822733
409.437105,2.444298,0.821384
409.721331,2.444299,0.820047
410.005951,2.444295,0.818722
410.290967,2.444288,0.817409
410.576380,2.444276,0.816108
410.862190,2.444260,0.814818
411.148399,2.444241,0.813541
411.435006,2.444219,0.812275
411.722014,2.444192,0.811022
412.009421,2.444163,0.809780
412.297231,2.444131,0.808551
412.585443,2.444096,0.807333
412.874058,2.444058,0.806128
413.163077,2.444018,0.804934
413.452501,2.443975,0.803752
413.742331,2.443930,0.802583
414.032568,2.443883,0.801425
414.323211,2.443835,0.800280
414.614264,2.443784,0.799146
414.905725,2.443732,0.798025
415.197597,2.443679,0.796915
415.489879,2.443624,0.795817
415.782574,2.443569,0.794731
416.075681,2.443512,0.793657
416.369201,2.443455,0.792595
416.663136,2.443397,0.791545
416.957486,2.443339,0.790506
417.252253,2.443281,0.789479
417.547436,2.443223,0.788464
417.843038,2.443164,0.787461
418.139058,2.443106,0.786469
418.435498,2.443049,0.785489
418.732359,2.442992,0.784520
419.029641,2.442936,0.783563
419.327345,2.442880,0.782618
419.625473,2.442826,0.781684
419.924025,2.442773,0.780762
420.223003,2.442721,0.779852
420.522406,2.442671,0.778953
420.822236,2.442623,0.778065
421.122494,2.442577,0.777189
421.423181,2.442532,0.776324
421.724297,2.442490,0.775470
422.025845,2.442450,0.774627
422.327823,2.442413,0.773796
422.630234,2.442379,0.772976
422.933079,2.442347,0.772166
423.236358,2.442318,0.771368
423.540072,2.442292,0.770580
423.844222,2.442270,0.769803
424.148810,2.442251,0.769037
424.453835,2.442235,0.768282
424.759300,2.442223,0.767537
425.065205,2.442215,0.766803
425.371550,2.442212,0.766079
425.678337,2.442212,0.765366
425.985568,2.442217,0.764663
426.293242,2.442226,0.763970
426.601361,2.442240,0.763287
426.909925,2.442259,0.762615
427.218936,2.442282,0.761953
427.528395,2.442311,0.761300
427.838303,2.442345,0.760658
428.148660,2.442385,0.760025
428.459468,2.442430,0.759402
428.770727,2.442480,0.758789
429.082439,2.442537,0.758185
429.394605,2.442600,0.757591
429.707225,2.442668,0.757006
430.020300,2.442743,0.756430
430.333832,2.442825,0.755864
430.647822,2.442913,0.755306
430.962270,2.443007,0.754758
431.277178,2.443108,0.754218
431.592546,2.443217,0.753687
431.908376,2.443332,0.753164
432.224668,2.443455,0.752650
432.541424,2.443585,0.752145
432.858645,2.443723,0.751648
433.176331,2.443868,0.751159
433.494484,2.444021,0.750678
433.813104,2.444182,0.750205
434.132194,2.444351,0.749740
434.451753,2.444528,0.749283
434.771782,2.444714,0.748833
435.092284,2.444908,0.748392
435.413259,2.445111,0.747957
435.734707,2.445323,0.747530
436.056631,2.445543,0.747110
436.379030,2.445773,0.746697
436.701907,2.446012,0.746291
437.025261,2.446259,0.745892
437.349095,2.446517,0.745500
437.673409,2.446783,0.745113
437.998205,2.447060,0.744734
438.323483,2.447346,0.744360
438.649244,2.447642,0.743992
438.975490,2.447948,0.743630
439.302222,2.448264,0.743274
439.629440,2.448590,0.742923
439.957147,2.448927,0.742578
440.285342,2.449274,0.742238
440.614027,2.449632,0.741903
440.943203,2.450000,0.741573
441.272872,2.450379,0.741247
441.603033,2.450769,0.740927
441.933690,2.451171,0.740611
442.264841,2.451583,0.740299
442.596490,2.452007,0.739991
442.928636,2.452442,0.739687
443.261281,2.452889,0.739387
443.594426,2.453347,0.739091
443.928072,2.453817,0.738798
444.262221,2.454299,0.738509
444.596873,2.454793,0.738222
444.932029,2.455298,0.737938
445.267692,2.455816,0.737657
445.603861,2.456346,0.737379
445.940538,2.456888,0.737102
446.277724,2.457442,0.736828
446.615420,2.458009,0.736555
446.953628,2.458588,0.736285
447.292348,2.459179,0.736015
447.631583,2.459783,0.735747
447.971332,2.460400,0.735480
448.311597,2.461030,0.735213
448.652380,2.461672,0.734948
448.993681,2.462328,0.734682
449.335502,2.462996,0.734417
449.677844,2.463677,0.734152
450.020707,2.464372,0.733887
450.364094,2.465080,0.733621
450.708006,2.465801,0.733355
451.052443,2.466535,0.733088
451.397407,2.467283,0.732819
451.742899,2.468045,0.732550
452.088920,2.468820,0.732279
452.435472,2.469608,0.732006
452.782555,2.470410,0.731731
453.130171,2.471226,0.731454
453.478322,2.472055,0.731174
453.827008,2.472897,0.730891
454.176230,2.473753,0.730606
454.525991,2.474623,0.730317
454.876290,2.475506,0.730025
455.227130,2.476403,0.729729
455.578512,2.477313,0.729428
455.930436,2.478238,0.729124
456.282905,2.479175,0.728815
456.635919,2.480127,0.728501
456.989479,2.481092,0.728183
457.343588,2.482070,0.727859
457.698245,2.483063,0.727529
458.053454,2.484069,0.727194
458.409214,2.485088,0.726852
458.765527,2.486122,0.726504
459.122394,2.487169,0.726150
459.479817,2.488230,0.725789
459.837797,2.489305,0.725420
460.196335,2.490393,0.725045
460.555433,2.491495,0.724661
460.915091,2.492610,0.724270
461.275312,2.493738,0.723871
461.636096,2.494880,0.723463
461.997445,2.496034,0.723046
462.359360,2.497202,0.722621
462.721843,2.498383,0.722186
463.084894,2.499576,0.721742
463.448516,2.500783,0.721287
463.812709,2.502001,0.720823
464.177475,2.503233,0.720348
464.542815,2.504477,0.719863
464.908731,2.505733,0.719367
465.275223,2.507001,0.718859
465.642294,2.508282,0.718340
466.009945,2.509575,0.717809
466.378176,2.510879,0.717266
466.746990,2.512196,0.716711
467.116388,2.513524,0.716143
467.486371,2.514864,0.715562
467.856940,2.516215,0.714968
468.228097,2.517578,0.714361
468.599844,2.518953,0.713739
468.972182,2.520338,0.713104
469.345111,2.521734,0.712455
469.718634,2.523141,0.711791
470.092753,2.524558,0.711112
470.467467,2.525985,0.710418
470.842780,2.527422,0.709709
471.218692,2.528869,0.708985
471.595204,2.530325,0.708245
471.972319,2.531790,0.707489
472.350037,2.533264,0.706717
472.728361,2.534747,0.705928
473.107290,2.536239,0.705122
473.486828,2.537738,0.704300
473.866976,2.539246,0.703460
474.247734,2.540762,0.702603
474.629104,2.542285,0.701728
475.011089,2.543816,0.700835
475.393689,2.545353,0.699924
475.776905,2.546898,0.698994
476.160740,2.548449,0.698046
476.545195,2.550006,0.697078
476.930271,2.551570,0.696091
477.315970,2.553140,0.695085
477.702293,2.554715,0.694059
478.089242,2.556296,0.693013
478.476819,2.557881,0.691947
478.865024,2.559471,0.690862
479.253860,2.561065,0.689756
479.643328,2.562663,0.688629
480.033429,2.564264,0.687482
480.424165,2.565868,0.686315
480.815538,2.567475,0.685127
481.207550,2.569084,0.683918
481.600201,2.570695,0.682688
481.993493,2.572308,0.681437
482.387428,2.573922,0.680164
482.782007,2.575536,0.678870
483.177233,2.577151,0.677555
483.573106,2.578767,0.676218
483.969629,2.580382,0.674859
484.366802,2.581996,0.673478
484.764628,2.583610,0.672075
485.163108,2.585222,0.670650
485.562243,2.586832,0.669203
485.962036,2.588441,0.667733
486.362487,2.590047,0.666240
486.763599,2.591650,0.664724
487.165373,2.593250,0.663186
487.567811,2.594846,0.661626
487.970915,2.596439,0.660043
488.374685,2.598026,0.658437
488.779125,2.599609,0.656809
489.184234,2.601187,0.655158
489.590016,2.602759,0.653486
489.996472,2.604324,0.651790
490.403603,2.605883,0.650073
490.811411,2.607435,0.648334
491.219898,2.608980,0.646572
491.629065,2.610517,0.644789
492.038915,2.612046,0.642983
492.449448,2.613566,0.641156
492.860667,2.615077,0.639306
493.272574,2.616578,0.637435
493.685170,2.618070,0.635542
494.098456,2.619551,0.633628
494.512435,2.621021,0.631692
494.927108,2.622481,0.629734
495.342477,2.623928,0.627755
495.758545,2.625364,0.625754
496.175311,2.626787,0.623732
496.592779,2.628198,0.621688
497.010950,2.629595,0.619624
497.429826,2.630979,0.617539
497.849408,2.632349,0.615434
498.269699,2.633705,0.613308
498.690700,2.635046,0.611163
499.112414,2.636372,0.608998
499.534841,2.637683,0.606813
499.957983,2.638979,0.604609
500.381844,2.640258,0.602387
500.806423,2.641521,0.600145
501.231724,2.642767,0.597886
501.657747,2.643997,0.595608
502.084496,2.645209,0.593312
502.511971,2.646403,0.590999
502.940174,2.647579,0.588669
503.369108,2.648737,0.586321
503.798774,2.649876,0.583957
504.229175,2.650996,0.581576
504.660311,2.652096,0.579179
505.092185,2.653176,0.576766
505.524799,2.654237,0.574338
505.958155,2.655276,0.571894
506.392255,2.656295,0.569435
506.827100,2.657293,0.566961
507.262692,2.658269,0.564472
507.699034,2.659224,0.561970
508.136127,2.660157,0.559454
508.573973,2.661068,0.556925
509.012575,2.661958,0.554383
509.451934,2.662825,0.551829
509.892051,2.663670,0.549262
510.332930,2.664492,0.546684
510.774572,2.665292,0.544095
511.216980,2.666068,0.541495
511.660154,2.666822,0.538884
512.104097,2.667553,0.536263
512.548811,2.668260,0.533633
512.994298,2.668943,0.530993
513.440561,2.669603,0.528344
513.887600,2.670239,0.525687
514.335419,2.670851,0.523022
514.784019,2.671438,0.520349
515.233402,2.672001,0.517669
515.683570,2.672540,0.514983
516.134525,2.673053,0.512289
516.586270,2.673542,0.509590
517.038807,2.674006,0.506885
517.492137,2.674444,0.504175
517.946262,2.674858,0.501461
518.401186,2.675246,0.498741
518.856909,2.675610,0.496018
519.313434,2.675948,0.493291
519.770763,2.676262,0.490561
520.228899,2.676550,0.487828
520.687842,2.676814,0.485093
521.147597,2.677053,0.482355
521.608164,2.677267,0.479616
522.069545,2.677457,0.476876
522.531744,2.677622,0.474134
522.994761,2.677762,0.471393
523.458600,2.677877,0.468651
523.923263,2.677968,0.465910
524.388751,2.678035,0.463169
524.855067,2.678077,0.460430
525.322213,2.678094,0.457692
525.790191,2.678087,0.454957
526.259004,2.678056,0.452223
526.728654,2.678000,0.449493
527.199143,2.677920,0.446766
527.670473,2.677816,0.444042
528.142646,2.677687,0.441323
528.615665,2.677535,0.438608
529.089533,2.677358,0.435898
529.564250,2.677158,0.433192
530.039820,2.676935,0.430492
530.516246,2.676688,0.427797
530.993528,2.676418,0.425109
531.471670,2.676126,0.422426
531.950674,2.675811,0.419750
532.430542,2.675473,0.417081
532.911277,2.675113,0.414419
533.392880,2.674731,0.411764
533.875355,2.674327,0.409116
534.358704,2.673901,0.406477
534.842928,2.673454,0.403846
535.328031,2.672985,0.401224
535.814014,2.672495,0.398611
536.300881,2.671985,0.396007
536.788633,2.671454,0.393412
537.277274,2.670902,0.390827
537.766805,2.670329,0.388253
538.257228,2.669737,0.385688
538.748547,2.669125,0.383135
539.240764,2.668493,0.380593
539.733881,2.667841,0.378062
540.227901,2.667170,0.375543
540.722825,2.666480,0.373035
541.218658,2.665772,0.370539
541.715401,2.665044,0.368056
542.213056,2.664299,0.365584
542.711627,2.663536,0.363125
543.211115,2.662755,0.360678
543.711523,2.661956,0.358244
544.212855,2.661140,0.355823
544.715112,2.660308,0.353415
545.218296,2.659458,0.351019
545.722411,2.658593,0.348638
546.227460,2.657711,0.346269
546.733444,2.656813,0.343915
547.240366,2.655900,0.341574
547.748229,2.654971,0.339247
548.257035,2.654028,0.336934
548.766788,2.653069,0.334636
549.277490,2.652096,0.332352
549.789143,2.651109,0.330083
550.301750,2.650107,0.327828
550.815314,2.649092,0.325589
551.329837,2.648064,0.323365
551.845322,2.647022,0.321156
552.361773,2.645967,0.318962
552.879191,2.644899,0.316784
553.397579,2.643819,0.314621
553.916940,2.642727,0.312474
554.437277,2.641623,0.310342
554.958592,2.640507,0.308225
555.480889,2.639379,0.306124
556.004169,2.638240,0.304039
556.528437,2.637091,0.301970
557.053694,2.635930,0.299916
557.579944,2.634760,0.297878
558.107188,2.633579,0.295856
558.635431,2.632388,0.293849
559.164675,2.631187,0.291859
559.694923,2.629977,0.289884
560.226177,2.628757,0.287926
560.758440,2.627529,0.285983
561.291716,2.626292,0.284057
561.826007,2.625047,0.282146
562.361317,2.623793,0.280252
562.897647,2.622531,0.278374
563.435002,2.621262,0.276513
563.973383,2.619986,0.274668
564.512794,2.618702,0.272839
565.053238,2.617411,0.271026
565.594718,2.616113,0.269229
566.137236,2.614809,0.267449
566.680797,2.613498,0.265685
567.225402,2.612181,0.263937
567.771055,2.610859,0.262205
568.317759,2.609530,0.260489
568.865516,2.608196,0.258790
569.414331,2.606857,0.257106
569.964205,2.605512,0.255438
570.515142,2.604163,0.253786
571.067146,2.602809,0.252150
571.620219,2.601450,0.250530
572.174364,2.600087,0.248926
572.729585,2.598720,0.247337
573.285884,2.597350,0.245764
573.843265,2.595975,0.244207
574.401730,2.594597,0.242666
574.961284,2.593216,0.241140
575.521929,2.591832,0.239630
576.083669,2.590445,0.238135
576.646506,2.589055,0.236656
577.210444,2.587663,0.235192
577.775486,2.586269,0.233744
578.341636,2.584872,0.232311
578.908896,2.583474,0.230894
579.477270,2.582074,0.229491
580.046761,2.580672,0.228104
580.617373,2.579269,0.226732
581.189108,2.577864,0.225375
581.761970,2.576459,0.224032
582.335963,2.575052,0.222705
582.911090,2.573645,0.221393
583.487354,2.572237,0.220095
584.064758,2.570828,0.218812
584.643306,2.569419,0.217543
585.223001,2.568010,0.216289
585.803848,2.566601,0.215050
586.385848,2.565192,0.213825
586.969006,2.563783,0.212614
587.553325,2.562375,0.211418
588.138808,2.560968,0.210235
588.725460,2.559561,0.209067
589.313283,2.558155,0.207913
589.902281,2.556750,0.206772
590.492458,2.555347,0.205646
591.083816,2.553945,0.204534
591.676361,2.552544,0.203435
592.270094,2.551145,0.202350
592.865020,2.549748,0.201278
593.461143,2.548353,0.200220
594.058466,2.546960,0.199175
594.656992,2.545569,0.198144
595.256726,2.544180,0.197126
595.857670,2.542793,0.196121
596.459830,2.541409,0.195129
597.063207,2.540028,0.194150
597.667806,2.538649,0.193184
598.273631,2.537273,0.192231
598.880686,2.535901,0.191291
599.488974,2.534531,0.190363
600.098498,2.533164,0.189448
600.709264,2.531801,0.188545
601.321274,2.530441,0.187655
601.934532,2.529085,0.186777
602.549042,2.527732,0.185912
603.164809,2.526383,0.185058
603.781835,2.525039,0.184217
604.400125,2.523698,0.183387
605.019682,2.522361,0.182570
605.640511,2.521029,0.181764
606.262615,2.519701,0.180970
606.885999,2.518377,0.180188
607.510666,2.517058,0.179417
608.136620,2.515744,0.178658
608.763866,2.514434,0.177910
609.392407,2.513129,0.177174
610.022247,2.511829,0.176449
610.653390,2.510534,0.175735
611.285841,2.509245,0.175032
611.919603,2.507960,0.174340
612.554680,2.506681,0.173659
613.191078,2.505407,0.172989
613.828798,2.504139,0.172330
614.467847,2.502877,0.171682
615.108228,2.501620,0.171044
615.749945,2.500369,0.170417
616.393002,2.499123,0.169800
617.037404,2.497884,0.169194
617.683154,2.496651,0.168598
618.330258,2.495424,0.168013
618.978719,2.494203,0.167437
619.628541,2.492989,0.166872
620.279729,2.491781,0.166316
620.932288,2.490580,0.165771
621.586221,2.489385,0.165235
622.241532,2.488198,0.164710
622.898227,2.487017,0.164193
623.556310,2.485843,0.163686
624.215784,2.484677,0.163189
624.876655,2.483518,0.162701
625.538927,2.482366,0.162222
626.202604,2.481222,0.161752
626.867690,2.480086,0.161291
627.534191,2.478958,0.160839
628.202111,2.477838,0.160396
628.871454,2.476726,0.159961
629.542225,2.475622,0.159535
630.214429,2.474527,0.159117
630.888069,2.473440,0.158708
631.563152,2.472362,0.158307
632.239680,2.471292,0.157914
632.917660,2.470232,0.157528
633.597095,2.469181,0.157151
634.277990,2.468138,0.156781
634.960350,2.467106,0.156420
635.644180,2.466082,0.156065
636.329485,2.465069,0.155718
637.016269,2.464065,0.155378
637.704537,2.463070,0.155046
638.394294,2.462086,0.154720
639.085545,2.461112,0.154402
639.778294,2.460148,0.154090
640.472546,2.459195,0.153785
641.168307,2.458252,0.153487
641.865582,2.457320,0.153195
642.564374,2.456398,0.152909
643.264690,2.455488,0.152630
643.966534,2.454588,0.152356
644.669911,2.453700,0.152089
645.374827,2.452822,0.151827
646.081285,2.451957,0.151572
646.789292,2.451103,0.151322
647.498853,2.450260,0.151077
648.209972,2.449430,0.150838
648.922654,2.448611,0.150604
649.636906,2.447804,0.150375
650.352731,2.447010,0.150151
651.070136,2.446228,0.149932
651.789125,2.445458,0.149718
652.509704,2.444701,0.149509
653.231879,2.443957,0.149304
653.955653,2.443226,0.149103
654.681033,2.442508,0.148906
655.408024,2.441803,0.148712
656.136631,2.441112,0.148522
656.866861,2.440434,0.148335
657.598717,2.439771,0.148151
658.332206,2.439122,0.147969
659.067333,2.438487,0.147790
659.804104,2.437867,0.147612
660.542524,2.437261,0.147436
661.282598,2.436671,0.147261
662.024333,2.436096,0.147087
662.767733,2.435537,0.146913
663.512805,2.434993,0.146740
664.259554,2.434465,0.146567
665.007986,2.433953,0.146393
665.758106,2.433457,0.146219
666.509921,2.432978,0.146044
667.263435,2.432516,0.145868
668.018655,2.432071,0.145690
668.775586,2.431643,0.145510
669.534235,2.431232,0.145328
670.294607,2.430839,0.145144
671.056708,2.430463,0.144956
671.820544,2.430106,0.144765
672.586120,2.429766,0.144570
673.353444,2.429444,0.144369
674.122520,2.429141,0.144163
674.893356,2.428855,0.143951
675.665956,2.428588,0.143731
676.440327,2.428339,0.143503
677.216475,2.428108,0.143267
677.994406,2.427895,0.143022
678.774126,2.427702,0.142767
679.555642,2.427526,0.142500
680.338960,2.427370,0.142223
681.124085,2.427231,0.141933
681.911025,2.427112,0.141630
682.699786,2.427012,0.141314
683.490373,2.426930,0.140983
684.282793,2.426867,0.140637
685.077053,2.426824,0.140275
685.873158,2.426799,0.139896
686.671117,2.426794,0.139500
687.470934,2.426808,0.139086
688.272616,2.426841,0.138653
689.076171,2.426894,0.138200
689.881603,2.426965,0.137726
690.688921,2.427055,0.137231
691.498131,2.427161,0.136713
692.309239,2.427283,0.136171
693.122252,2.427420,0.135605
693.937177,2.427570,0.135013
694.754020,2.427733,0.134395
695.572789,2.427907,0.133748
696.393490,2.428092,0.133073
697.216129,2.428286,0.132368
698.040715,2.428488,0.131633
698.867253,2.428697,0.130865
699.695751,2.428912,0.130064
700.526216,2.429132,0.129229
701.358654,2.429355,0.128359
702.193073,2.429582,0.127453
703.029480,2.429810,0.126509
703.867882,2.430038,0.125528
704.708286,2.430266,0.124506
705.550699,2.430492,0.123444
706.395129,2.430716,0.122341
707.241582,2.430936,0.121194
708.090067,2.431150,0.120004
708.940589,2.431359,0.118769
709.793158,2.431560,0.117489
710.647779,2.431750,0.116165
711.504461,2.431929,0.114799
712.363211,2.432093,0.113390
713.224036,2.432240,0.111941
714.086944,2.432368,0.110452
714.951943,2.432475,0.108924
715.819040,2.432559,0.107359
716.688243,2.432616,0.105757
717.559559,2.432646,0.104120
718.432996,2.432645,0.102449
719.308562,2.432612,0.100744
720.186266,2.432544,0.099007
721.066113,2.432439,0.097239
721.948113,2.432295,0.095441
722.832274,2.432109,0.093614
723.718602,2.431879,0.091760
724.607107,2.431603,0.089879
725.497797,2.431279,0.087972
726.390678,2.430904,0.086041
727.285760,2.430477,0.084087
728.183051,2.429994,0.082111
729.082559,2.429454,0.080114
729.984291,2.428855,0.078097
730.888257,2.428196,0.076064
731.794465,2.427479,0.074016
732.702922,2.426703,0.071956
733.613638,2.425871,0.069889
734.526621,2.424982,0.067816
735.441878,2.424038,0.065740
736.359420,2.423039,0.063666
737.279254,2.421986,0.061596
738.201389,2.420880,0.059532
739.125833,2.419722,0.057478
740.052596,2.418512,0.055438
740.981685,2.417252,0.053414
741.913111,2.415943,0.051409
742.846881,2.414584,0.049427
743.783004,2.413177,0.047470
744.721490,2.411723,0.045542
745.662347,2.410222,0.043647
746.605584,2.408676,0.041787
747.551211,2.407085,0.039965
748.499236,2.405450,0.038185
749.449669,2.403771,0.036451
750.402518,2.402051,0.034764
751.357794,2.400288,0.033130
752.315504,2.398485,0.031549
753.275660,2.396644,0.030021
754.238269,2.394766,0.028545
755.203342,2.392854,0.027116
756.170887,2.390909,0.025734
757.140915,2.388935,0.024396
758.113435,2.386933,0.023099
759.088456,2.384905,0.021841
760.065989,2.382855,0.020620
761.046042,2.380782,0.019433
762.028627,2.378691,0.018278
763.013751,2.376583,0.017153
764.001426,2.374461,0.016055
764.991662,2.372326,0.014982
765.984467,2.370180,0.013930
766.979853,2.368027,0.012899
767.977829,2.365867,0.011885
768.978406,2.363704,0.010886
769.981593,2.361540,0.009899
770.987401,2.359376,0.008922
771.995841,2.357214,0.007953
773.006922,2.355058,0.006988
774.020654,2.352909,0.006026
775.037049,2.350770,0.005063
776.056117,2.348641,0.004098
777.077869,2.346524,0.003317
778.102314,2.344419,0.002685
779.129464,2.342327,0.002173
780.159330,2.340247,0.001759
781.191921,2.338181,0.001424
782.227250,2.336128,0.001152
783.265326,2.334089,0.000933
784.306162,2.332065,0.000755
785.349767,2.330055,0.000611
786.396154,2.328061,0.000495
787.445332,2.326082,0.000400
788.497314,2.324119,0.000324
789.552110,2.322172,0.000262
790.609732,2.320242,0.000212
791.670191,2.318329,0.000172
792.733499,2.316433,0.000139
793.799667,2.314555,0.000113
794.868707,2.312695,0.000091
795.940630,2.310854,0.000074
797.015448,2.309032,0.000060
798.093173,2.307229,0.000048
799.173816,2.305446,0.000039
800.257390,2.303683,0.000032
801.343906,2.301940,0.000026
802.433377,2.300217,0.000021
803.525814,2.298515,0.000017
804.621229,2.296831,0.000014
805.719635,2.295167,0.000011
806.821044,2.293522,0.000009
807.925469,2.291896,0.000007
809.032921,2.290289,0.000006
810.143414,2.288699,0.000005
811.256959,2.287129,0.000004
812.373570,2.285575,0.000003
813.493259,2.284040,0.000003
814.616038,2.282522,0.000002
815.741921,2.281021,0.000002
816.870921,2.279538,0.000001
818.003050,2.278071,0.000001
819.138321,2.276620,0.000001
820.276748,2.275186,0.000001
821.418344,2.273767,0.000001
822.563122,2.272365,0.000000
823.711095,2.270978,0.000000
824.862276,2.269606,0.000000
826.016680,2.268249,0.000000
827.174320,2.266908,0.000000
828.335209,2.265580,0.000000
829.499361,2.264268,0.000000
830.666790,2.262969,0.000000
831.837510,2.261684,0.000000
833.011534,2.260413,0.000000
834.188877,2.259156,0.000000
835.369552,2.257911,0.000000
836.553575,2.256680,0.000000
837.740958,2.255462,0.000000
838.931718,2.254257,0.000000
840.125867,2.253063,0.000000
841.323420,2.251883,0.000000
842.524392,2.250714,0.000000
843.728798,2.249557,0.000000
844.936653,2.248411,0.000000
846.147970,2.247277,0.000000
847.362766,2.246154,0.000000
848.581055,2.245042,0.000000
849.802852,2.243941,0.000000
851.028172,2.242850,0.000000
852.257031,2.241769,0.000000
853.489444,2.240699,0.000000
854.725427,2.239638,0.000000
855.964994,2.238587,0.000000
857.208162,2.237546,0.000000
858.454947,2.236514,0.000000
859.705363,2.235491,0.000000
860.959428,2.234477,0.000000
862.217156,2.233472,0.000000
863.478565,2.232476,0.000000
864.743669,2.231488,0.000000
866.012487,2.230509,0.000000
867.285033,2.229539,0.000000
868.561324,2.228577,0.000000
869.841378,2.227623,0.000000
871.125210,2.226677,0.000000
872.412837,2.225738,0.000000
873.704277,2.224808,0.000000
874.999545,2.223885,0.000000
876.298660,2.222969,0.000000
877.601638,2.222061,0.000000
878.908497,2.221160,0.000000
880.219254,2.220267,0.000000
881.533926,2.219380,0.000000
882.852531,2.218499,0.000000
884.175086,2.217626,0.000000
885.501611,2.216759,0.000000
886.832121,2.215898,0.000000
888.166636,2.215044,0.000000
889.505173,2.214196,0.000000
890.847751,2.213353,0.000000
892.194388,2.212518,0.000000
893.545103,2.211688,0.000000
894.899913,2.210863,0.000000
896.258838,2.210045,0.000000
897.621896,2.209232,0.000000
898.989107,2.208426,0.000000
900.360489,2.207624,0.000000
901.736061,2.206828,0.000000
903.115843,2.206038,0.000000
904.499854,2.205253,0.000000
905.888113,2.204473,0.000000
907.280640,2.203698,0.000000
908.677456,2.202928,0.000000
910.078578,2.202164,0.000000
911.484029,2.201404,0.000000
912.893827,2.200649,0.000000
914.307992,2.199899,0.000000
915.726546,2.199154,0.000000
917.149509,2.198413,0.000000
918.576901,2.197676,0.000000
920.008743,2.196945,0.000000
921.445055,2.196217,0.000000
922.885859,2.195494,0.000000
924.331176,2.194775,0.000000
925.781028,2.194061,0.000000
927.235434,2.193350,0.000000
928.694418,2.192644,0.000000
930.158000,2.191942,0.000000
931.626203,2.191244,0.000000
933.099047,2.190550,0.000000
934.576556,2.189859,0.000000
936.058752,2.189173,0.000000
937.545657,2.188490,0.000000
939.037293,2.187812,0.000000
940.533682,2.187137,0.000000
942.034849,2.186465,0.000000
943.540815,2.185798,0.000000
945.051604,2.185134,0.000000
946.567239,2.184473,0.000000
948.087742,2.183816,0.000000
949.613139,2.183162,0.000000
951.143452,2.182512,0.000000
952.678705,2.181865,0.000000
954.218923,2.181221,0.000000
955.764129,2.180581,0.000000
957.314347,2.179943,0.000000
958.869602,2.179309,0.000000
960.429919,2.178678,0.000000
961.995322,2.178050,0.000000
963.565836,2.177426,0.000000
965.141487,2.176804,0.000000
966.722299,2.176185,0.000000
968.308298,2.175569,0.000000
969.899510,2.174957,0.000000
971.495960,2.174347,0.000000
973.097674,2.173740,0.000000
974.704678,2.173136,0.000000
976.316999,2.172534,0.000000
977.934662,2.171936,0.000000
979.557695,2.171340,0.000000
981.186125,2.170747,0.000000
982.819978,2.170157,0.000000
984.459281,2.169570,0.000000
986.104062,2.168985,0.000000
987.754348,2.168403,0.000000
989.410167,2.167823,0.000000
991.071547,2.167246,0.000000
992.738515,2.166672,0.000000
994.411101,2.166100,0.000000
996.089332,2.165530,0.000000
997.773238,2.164963,0.000000
999.462846,2.164399,0.000000
1001.158186,2.163837,0.000000
1002.859288,2.163277,0.000000
1004.566180,2.162720,0.000000
1006.278893,2.162165,0.000000
1007.997455,2.161612,0.000000
1009.721898,2.161062,0.000000
1011.452251,2.160514,0.000000
1013.188545,2.159968,0.000000
1014.930810,2.159424,0.000000
1016.679077,2.158883,0.000000
1018.433378,2.158344,0.000000
1020.193744,2.157807,0.000000
1021.960205,2.157272,0.000000
1023.732795,2.156739,0.000000
1025.511544,2.156208,0.000000
1027.296485,2.155680,0.000000
1029.087650,2.155153,0.000000
1030.885073,2.154629,0.000000
1032.688785,2.154106,0.000000
1034.498820,2.153586,0.000000
1036.315212,2.153067,0.000000
1038.137993,2.152551,0.000000
1039.967197,2.152036,0.000000
1041.802859,2.151523,0.000000
1043.645013,2.151012,0.000000
1045.493693,2.150503,0.000000
1047.348934,2.149996,0.000000
1049.210771,2.149491,0.000000
1051.079240,2.148988,0.000000
1052.954375,2.148486,0.000000
1054.836212,2.147987,0.000000
1056.724788,2.147489,0.000000
1058.620139,2.146993,0.000000
1060.522301,2.146499,0.000000
1062.431311,2.146006,0.000000
1064.347206,2.145516,0.000000
1066.270024,2.145027,0.000000
1068.199801,2.144540,0.000000
1070.136577,2.144055,0.000000
1072.080388,2.143571,0.000000
1074.031274,2.143090,0.000000
1075.989272,2.142610,0.000000
1077.954423,2.142131,0.000000
1079.926765,2.141655,0.000000
1081.906338,2.141180,0.000000
1083.893182,2.140706,0.000000
1085.887337,2.140235,0.000000
1087.888842,2.139765,0.000000
1089.897740,2.139297,0.000000
1091.914071,2.138830,0.000000
1093.937876,2.138365,0.000000
1095.969197,2.137901,0.000000
1098.008076,2.137439,0.000000
1100.054555,2.136979,0.000000
1102.108676,2.136520,0.000000
1104.170484,2.136063,0.000000
1106.240020,2.135607,0.000000
1108.317329,2.135153,0.000000
1110.402454,2.134700,0.000000
1112.495439,2.134249,0.000000
1114.596330,2.133799,0.000000
1116.705170,2.133350,0.000000
1118.822005,2.132903,0.000000
1120.946881,2.132458,0.000000
1123.079844,2.132014,0.000000
1125.220939,2.131571,0.000000
1127.370213,2.131130,0.000000
1129.527714,2.130690,0.000000
1131.693489,2.130251,0.000000
1133.867585,2.129814,0.000000
1136.050050,2.129378,0.000000
1138.240933,2.128943,0.000000
1140.440283,2.128510,0.000000
1142.648149,2.128078,0.000000
1144.864579,2.127648,0.000000
1147.089626,2.127218,0.000000
1149.323337,2.126790,0.000000
1151.565765,2.126364,0.000000
1153.816961,2.125938,0.000000
1156.076975,2.125514,0.000000
1158.345861,2.125092,0.000000
1160.623669,2.124670,0.000000
1162.910454,2.124250,0.000000
1165.206267,2.123831,0.000000
1167.511164,2.123413,0.000000
1169.825197,2.122997,0.000000
1172.148421,2.122581,0.000000
1174.480891,2.122167,0.000000
1176.822663,2.121755,0.000000
1179.173791,2.121343,0.000000
1181.534333,2.120933,0.000000
1183.904345,2.120524,0.000000
1186.283884,2.120116,0.000000
1188.673007,2.119709,0.000000
1191.071773,2.119304,0.000000
1193.480240,2.118899,0.000000
1195.898467,2.118496,0.000000
1198.326514,2.118094,0.000000
1200.764440,2.117693,0.000000
1203.212306,2.117294,0.000000
1205.670173,2.116895,0.000000
1208.138102,2.116498,0.000000
1210.616155,2.116102,0.000000
1213.104394,2.115707,0.000000
1215.602883,2.115313,0.000000
1218.111685,2.114920,0.000000
1220.630864,2.114529,0.000000
1223.160484,2.114138,0.000000
1225.700611,2.113749,0.000000
1228.251310,2.113361,0.000000
1230.812647,2.112973,0.000000
1233.384689,2.112587,0.000000
1235.967503,2.112202,0.000000
1238.561157,2.111819,0.000000
1241.165720,2.111436,0.000000
1243.781259,2.111054,0.000000
1246.407846,2.110673,0.000000
1249.045550,2.110294,0.000000
1251.694441,2.109915,0.000000
1254.354591,2.109538,0.000000
1257.026073,2.109161,0.000000
1259.708958,2.108786,0.000000
1262.403320,2.108412,0.000000
1265.109232,2.108038,0.000000
1267.826769,2.107666,0.000000
1270.556006,2.107295,0.000000
1273.297019,2.106924,0.000000
1276.049884,2.106555,0.000000
1278.814678,2.106187,0.000000
1281.591479,2.105819,0.000000
1284.380366,2.105453,0.000000
1287.181416,2.105088,0.000000
1289.994711,2.104723,0.000000
1292.820330,2.104360,0.000000
1295.658355,2.103997,0.000000
1298.508868,2.103636,0.000000
1301.371951,2.103275,0.000000
1304.247687,2.102915,0.000000
1307.136161,2.102557,0.000000
1310.037457,2.102199,0.000000
1312.951662,2.101842,0.000000
1315.878860,2.101486,0.000000
1318.819140,2.101131,0.000000
1321.772590,2.100777,0.000000
1324.739297,2.100424,0.000000
1327.719352,2.100071,0.000000
1330.712845,2.099720,0.000000
1333.719866,2.099369,0.000000
1336.740508,2.099020,0.000000
1339.774864,2.098671,0.000000
1342.823026,2.098323,0.000000
1345.885091,2.097976,0.000000
1348.961152,2.097630,0.000000
1352.051306,2.097284,0.000000
1355.155651,2.096940,0.000000
1358.274283,2.096596,0.000000
1361.407303,2.096254,0.000000
1364.554809,2.095912,0.000000
1367.716903,2.095571,0.000000
1370.893686,2.095230,0.000000
1374.085260,2.094891,0.000000
1377.291730,2.094552,0.000000
1380.513200,2.094215,0.000000
1383.749775,2.093878,0.000000
1387.001562,2.093541,0.000000
1390.268668,2.093206,0.000000
1393.551202,2.092872,0.000000
1396.849273,2.092538,0.000000
1400.162992,2.092205,0.000000
1403.492470,2.091873,0.000000
1406.837821,2.091542,0.000000
1410.199158,2.091211,0.000000
1413.576596,2.090881,0.000000
1416.970250,2.090552,0.000000
1420.380239,2.090224,0.000000
1423.806679,2.089897,0.000000
1427.249691,2.089571,0.000000
1430.709395,2.089245,0.000000
1434.185913,2.088920,0.000000
1437.679367,2.088596,0.000000
1441.189881,2.088273,0.000000
1444.717582,2.087950,0.000000
1448.262595,2.087628,0.000000
1451.825048,2.087307,0.000000
1455.405070,2.086987,0.000000
1459.002791,2.086668,0.000000
1462.618344,2.086349,0.000000
1466.251861,2.086031,0.000000
1469.903475,2.085714,0.000000
1473.573324,2.085398,0.000000
1477.261542,2.085083,0.000000
1480.968270,2.084768,0.000000
1484.693647,2.084454,0.000000
1488.437813,2.084141,0.000000
1492.200911,2.083828,0.000000
1495.983085,2.083516,0.000000
1499.784481,2.083205,0.000000
1503.605245,2.082895,0.000000
1507.445526,2.082586,0.000000
1511.305474,2.082277,0.000000
1515.185240,2.081969,0.000000
1519.084977,2.081662,0.000000
1523.004840,2.081355,0.000000
1526.944985,2.081049,0.000000
1530.905570,2.080744,0.000000
1534.886755,2.080440,0.000000
1538.888699,2.080137,0.000000
1542.911567,2.079834,0.000000
1546.955523,2.079531,0.000000
1551.020733,2.079230,0.000000
1555.107365,2.078929,0.000000
1559.215589,2.078629,0.000000
1563.345576,2.078330,0.000000
1567.497500,2.078031,0.000000
1571.671536,2.077733,0.000000
1575.867861,2.077436,0.000000
1580.086655,2.077139,0.000000
1584.328097,2.076843,0.000000
1588.592371,2.076548,0.000000
1592.879663,2.076254,0.000000
1597.190158,2.075960,0.000000
1601.524045,2.075667,0.000000
1605.881516,2.075374,0.000000
1610.262764,2.075082,0.000000
1614.667983,2.074791,0.000000
1619.097371,2.074500,0.000000
1623.551128,2.074210,0.000000
1628.029455,2.073921,0.000000
