Repository: tmdgus3/oled_emission_simulator

File: materials/DPVBi.csv
wavelength_nm,n,k
400.920000,2.119400,0.154360
402.510000,2.111900,0.140820
404.090000,2.104000,0.128170
405.680000,2.095900,0.116390
407.260000,2.087500,0.105460
408.850000,2.079000,0.095330
410.440000,2.070400,0.086000
412.020000,2.061800,0.077410
413.610000,2.053200,0.069530
415.200000,2.044600,0.062330
416.780000,2.036100,0.055770
418.370000,2.027800,0.049790
419.950000,2.019600,0.044380
421.540000,2.011600,0.039480
423.130000,2.003700,0.035060
424.710000,1.996100,0.031080
426.300000,1.988700,0.027510
427.890000,1.981500,0.024310
429.470000,1.974600,0.021450
431.060000,1.967800,0.018890
432.640000,1.961300,0.016620
434.230000,1.955100,0.014610
435.820000,1.949100,0.012820
437.400000,1.943300,0.011230
438.990000,1.937700,0.009830
440.570000,1.932300,0.008600
442.160000,1.927100,0.007510
443.750000,1.922200,0.006550
445.330000,1.917400,0.005720
446.920000,1.912800,0.004980
448.500000,1.908400,0.004340
450.090000,1.904200,0.003770
451.670000,1.900100,0.003280
453.260000,1.896200,0.002850
454.850000,1.892400,0.002480
456.430000,1.888800,0.002150
458.020000,1.885300,0.001870
459.600000,1.881900,0.001620
461.190000,1.878700,0.001410
462.770000,1.875600,0.001220
464.360000,1.872500,0.001060
465.950000,1.869600,0.000921
467.530000,1.866800,0.000799
469.120000,1.864000,0.000694
470.700000,1.861400,0.000603
472.290000,1.858800,0.000524
473.870000,1.856300,0.000456
475.460000,1.853900,0.000396
477.040000,1.851600,0.000345
478.630000,1.849300,0.000301
480.210000,1.847100,0.000262
481.800000,1.845000,0.000229
483.390000,1.842900,0.000200
484.970000,1.840900,0.000174
486.560000,1.838900,0.000152
488.140000,1.837000,0.000134
489.730000,1.835100,0.000117
491.310000,1.833300,0.000103
492.900000,1.831500,0.000090
494.480000,1.829800,0.000079
496.070000,1.828100,0.000070
497.650000,1.826400,0.000062
499.240000,1.824800,0.000054
500.820000,1.823300,0.000048
502.410000,1.821700,0.000042
503.990000,1.820200,0.000037
505.580000,1.818700,0.000033
507.160000,1.817300,0.000029
508.750000,1.815900,0.000026
510.330000,1.814500,0.000023
511.910000,1.813100,0.000021
513.500000,1.811800,0.000018
515.080000,1.810500,0.000017
516.670000,1.809200,0.000015
518.250000,1.808000,0.000013
519.840000,1.806800,0.000012
521.420000,1.805600,0.000011
523.010000,1.804400,0.000009
524.590000,1.803200,0.000008
526.180000,1.802100,0.000008
527.760000,1.801000,0.000007
529.340000,1.799900,0.000006
530.930000,1.798800,0.000006
532.510000,1.797800,0.000005
534.100000,1.796700,0.000005
535.680000,1.795700,0.000004
537.260000,1.794700,0.000004
538.850000,1.793700,0.000003
540.430000,1.792800,0.000003
542.020000,1.791800,0.000003
543.600000,1.790900,0.000002
545.180000,1.790000,0.000002
546.770000,1.789100,0.000002
548.350000,1.788200,0.000002
549.940000,1.787300,0.000002
551.520000,1.786400,0.000002
553.100000,1.785600,0.000001
554.690000,1.784800,0.000001
556.270000,1.783900,0.000001
557.850000,1.783100,0.000001
559.440000,1.782300,0.000001
561.020000,1.781500,0.000001
562.600000,1.780800,0.000001
564.190000,1.780000,0.000001
565.770000,1.779200,0.000001
567.350000,1.778500,0.000001
568.940000,1.777800,0.000001
570.520000,1.777100,0.000000
572.100000,1.776300,0.000000
573.690000,1.775600,0.000000
575.270000,1.775000,0.000000
576.850000,1.774300,0.000000
578.430000,1.773600,0.000000
580.020000,1.772900,0.000000
581.600000,1.772300,0.000000
583.180000,1.771600,0.000000
584.770000,1.771000,0.000000
586.350000,1.770400,0.000000
587.930000,1.769800,0.000000
589.510000,1.769200,0.000000
591.090000,1.768600,0.000000
592.680000,1.768000,0.000000
594.260000,1.767400,0.000000
595.840000,1.766800,0.000000
597.420000,1.766200,0.000000
599.010000,1.765700,0.000000
600.590000,1.765100,0.000000
602.170000,1.764500,0.000000
603.750000,1.764000,0.000000
605.330000,1.763500,0.000000
606.920000,1.762900,0.000000
608.500000,1.762400,0.000000
610.080000,1.761900,0.000000
611.660000,1.761400,0.000000
613.240000,1.760900,0.000000
614.820000,1.760400,0.000000
616.410000,1.759900,0.000000
617.990000,1.759400,0.000000
619.570000,1.758900,0.000000
621.150000,1.758400,0.000000
622.730000,1.758000,0.000000
624.310000,1.757500,0.000000
625.890000,1.757000,0.000000
627.470000,1.756600,0.000000
629.060000,1.756100,0.000000
630.640000,1.755700,0.000000
632.220000,1.755200,0.000000
633.800000,1.754800,0.000000
635.380000,1.754400,0.000000
636.960000,1.753900,0.000000
638.540000,1.753500,0.000000
640.120000,1.753100,0.000000
641.700000,1.752700,0.000000
643.280000,1.752300,0.000000
644.860000,1.751900,0.000000
646.440000,1.751500,0.000000
648.020000,1.751100,0.000000
649.600000,1.750700,0.000000
651.180000,1.750300,0.000000
652.760000,1.749900,0.000000
654.340000,1.749500,0.000000
655.920000,1.749200,0.000000
657.500000,1.748800,0.000000
659.080000,1.748400,0.000000
660.660000,1.748100,0.000000
662.240000,1.747700,0.000000
663.820000,1.747400,0.000000
665.400000,1.747000,0.000000
666.980000,1.746700,0.000000
668.560000,1.746300,0.000000
670.140000,1.746000,0.000000
671.720000,1.745600,0.000000
673.300000,1.745300,0.000000
674.880000,1.745000,0.000000
676.450000,1.744600,0.000000
678.030000,1.744300,0.000000
679.610000,1.744000,0.000000
681.190000,1.743700,0.000000
682.770000,1.743300,0.000000
684.350000,1.743000,0.000000
685.930000,1.742700,0.000000
687.510000,1.742400,0.000000
689.080000,1.742100,0.000000
690.660000,1.741800,0.000000
692.240000,1.741500,0.000000
693.820000,1.741200,0.000000
695.400000,1.740900,0.000000
696.970000,1.740600,0.000000
698.550000,1.740300,0.000000
700.130000,1.740100,0.000000

File: materials/DR3TSBDT_tandem.csv
wavelength_nm,n,k
355.702286,1.457860,0.023482
366.864923,1.454495,0.023666
378.111472,1.443533,0.024016
389.791224,1.433384,0.027407
398.467633,1.422626,0.032832
407.073652,1.414136,0.039085
412.927207,1.404820,0.046251
420.930644,1.398139,0.054631
426.258230,1.390987,0.062083
434.545051,1.384651,0.071477
441.356540,1.379183,0.080727
448.750029,1.374857,0.091985
458.034545,1.374352,0.102330
465.605096,1.374006,0.109418
471.903303,1.372211,0.115898
479.022175,1.370038,0.121669
484.681119,1.364540,0.127504
493.529202,1.358945,0.138287
501.759132,1.356408,0.149167
507.372022,1.354164,0.161051
512.777744,1.353879,0.171656
517.636269,1.350998,0.183793
524.040097,1.351823,0.198617
529.061515,1.353979,0.212689
534.298183,1.358467,0.226237
539.572597,1.361507,0.239600
546.209094,1.367610,0.255336
552.888899,1.375090,0.270098
558.810901,1.385416,0.285351
564.574124,1.396530,0.299987
571.319571,1.411956,0.315458
579.678324,1.429918,0.329863
589.800524,1.457827,0.341525
599.029424,1.484385,0.337468
607.539127,1.500128,0.332706
617.822600,1.513486,0.332993
629.735787,1.532752,0.337038
640.204058,1.557975,0.334213
646.420146,1.581882,0.322841
650.577080,1.597554,0.307124
654.012299,1.611047,0.294664
657.342171,1.622372,0.279520
659.522630,1.632503,0.266552
662.650084,1.640437,0.250112
666.141779,1.646391,0.237625
668.880527,1.652591,0.221000
671.218258,1.653748,0.208315
673.596853,1.658780,0.195289
676.630810,1.660901,0.180955
679.361000,1.663063,0.165602
682.759479,1.660487,0.150111
685.534166,1.657510,0.138159
689.383512,1.655909,0.126311
693.124366,1.652999,0.112671
698.017721,1.648623,0.100905
704.116653,1.644679,0.086633
711.899786,1.634681,0.073238
720.399858,1.625028,0.064103
729.215877,1.614608,0.055267
736.061105,1.603579,0.049611
742.775774,1.594066,0.045462
750.002543,1.585366,0.042065
757.398003,1.577563,0.038716
766.440008,1.569455,0.035749
775.272025,1.562513,0.033210
786.140599,1.554749,0.029985
795.653364,1.547468,0.028449
806.144187,1.540974,0.025694
816.637123,1.533689,0.023248
827.127744,1.526700,0.020297
840.482139,1.518056,0.016936
850.980791,1.508367,0.015354
861.481127,1.499246,0.014056
871.988506,1.488708,0.014116
882.885114,1.480243,0.014134
894.815994,1.466406,0.014539

File: materials/Diam.csv
wavelength_nm,n,k
213.448276,2.780000,0.005000
215.304348,2.777635,0.004006
217.192982,2.768824,0.002879
219.115044,2.755479,0.001769
221.071429,2.739474,0.000839
223.063063,2.722707,0.000246
225.090909,2.707873,0.000042
227.155963,2.696881,0.000046
229.259259,2.689782,0.000000
231.401869,2.685803,0.000000
233.584906,2.680716,0.000000
235.809524,2.673727,0.000000
238.076923,2.666341,0.000000
240.388350,2.658925,0.000000
242.745098,2.651765,0.000000
245.148515,2.645016,0.000000
247.600000,2.638919,0.000000
250.101010,2.633283,0.000000
252.653061,2.627995,0.000000
255.257732,2.622707,0.000000
257.916667,2.617070,0.000000
260.631579,2.610958,0.000000
263.404255,2.604158,0.000000
266.236559,2.597142,0.000000
269.130435,2.590202,0.000000
272.087912,2.583697,0.000000
275.111111,2.577848,0.000000
278.202247,2.572595,0.000000
281.363636,2.567872,0.000000
284.597701,2.563535,0.000000
287.906977,2.559342,0.000000
291.294118,2.554858,0.000000
294.761905,2.550042,0.000000
298.313253,2.544889,0.000000
301.951220,2.539556,0.000000
305.679012,2.534146,0.000000
309.500000,2.528992,0.000000
313.417722,2.524647,0.000000
317.435897,2.520547,0.000000
321.558442,2.516325,0.000000
325.789474,2.512084,0.000000
330.133333,2.507818,0.000000
334.594595,2.503783,0.000000
339.178082,2.500085,0.000000
343.888889,2.496436,0.000000
348.732394,2.492742,0.000000
353.714286,2.489047,0.000000
358.840580,2.485352,0.000000
364.117647,2.481608,0.000000
369.552239,2.477927,0.000000
375.151515,2.474595,0.000000
380.923077,2.471478,0.000000
386.875000,2.468325,0.000000
393.015873,2.465158,0.000000
399.354839,2.461929,0.000000
405.901639,2.458845,0.000000
412.666667,2.456156,0.000000
419.661017,2.453576,0.000000
426.896552,2.450937,0.000000
434.385965,2.448298,0.000000
442.142857,2.445659,0.000000
450.181818,2.443020,0.000000
458.518519,2.440381,0.000000
467.169811,2.437702,0.000000
476.153846,2.435051,0.000000
485.490196,2.432711,0.000000
495.200000,2.430633,0.000000
505.306122,2.428549,0.000000
515.833333,2.426437,0.000000
526.808511,2.424326,0.000000
538.260870,2.422215,0.000000
550.222222,2.420104,0.000000
562.727273,2.417992,0.000000
575.813953,2.415818,0.000000
589.523810,2.413810,0.000000
603.902439,2.412187,0.000000
619.000000,2.410661,0.000000
634.871795,2.409077,0.000000
651.578947,2.407494,0.000000
669.189189,2.405910,0.000000
687.777778,2.404327,0.000000
707.428571,2.402744,0.000000
728.235294,2.401117,0.000000
750.303030,2.399530,0.000000
773.750000,2.398267,0.000000
798.709677,2.397251,0.000000
825.333333,2.396273,0.000000
853.793103,2.395186,0.000000
884.285714,2.393664,0.000000
917.037037,2.392072,0.000000
952.307692,2.390870,0.000000
990.400000,2.389965,0.000000
1031.666667,2.389447,0.000000
1076.521739,2.388853,0.000000
1125.454545,2.387828,0.000000
1179.047619,2.386694,0.000000
1238.000000,2.385600,0.000000
1303.157895,2.384787,0.000000
1375.555556,2.384290,0.000000
1456.470588,2.383471,0.000000
1547.500000,2.382372,0.000000
1650.666667,2.381926,0.000000
1768.571429,2.381989,0.000000
1904.615385,2.381699,0.000000
2063.333333,2.381126,0.000000
2250.909091,2.380523,0.000000
2476.000000,2.380037,0.000000

File: materials/F8BT.csv
wavelength_nm,n,k
275.000000,1.514400,0.091945
276.430000,1.513000,0.092783
277.870000,1.510300,0.094421
279.300000,1.506700,0.096790
280.730000,1.502300,0.099819
282.170000,1.497300,0.103460
283.600000,1.491800,0.107700
285.030000,1.485800,0.112610
286.470000,1.479500,0.118290
287.900000,1.473000,0.124880
289.330000,1.466600,0.132540
290.770000,1.460700,0.141330
292.200000,1.455400,0.151270
293.640000,1.451000,0.162270
295.070000,1.447700,0.174160
296.500000,1.445700,0.186750
297.940000,1.445000,0.199810
299.370000,1.445800,0.213130
300.800000,1.448200,0.226470
302.240000,1.452200,0.239590
303.670000,1.457900,0.252240
305.100000,1.465300,0.264150
306.540000,1.474400,0.275050
307.970000,1.485000,0.284720
309.400000,1.496900,0.293010
310.840000,1.509800,0.299840
312.270000,1.523300,0.305250
313.700000,1.537300,0.309310
315.140000,1.551300,0.312130
316.570000,1.565400,0.313800
318.000000,1.579400,0.314370
319.440000,1.593100,0.313870
320.870000,1.606400,0.312330
322.310000,1.619200,0.309800
323.740000,1.631200,0.306410
325.170000,1.642300,0.302310
326.610000,1.652400,0.297730
328.040000,1.661400,0.292920
329.470000,1.669500,0.288090
330.910000,1.676900,0.283380
332.340000,1.683900,0.278820
333.770000,1.691000,0.274360
335.210000,1.698300,0.269830
336.640000,1.706100,0.265040
338.070000,1.714400,0.259790
339.510000,1.723100,0.253910
340.940000,1.731800,0.247300
342.370000,1.740100,0.239910
343.810000,1.747600,0.231700
345.240000,1.754000,0.222590
346.670000,1.758700,0.212460
348.110000,1.761600,0.201180
349.540000,1.762500,0.188680
350.970000,1.761300,0.175070
352.410000,1.758100,0.160690
353.840000,1.753000,0.146110
355.280000,1.746300,0.132030
356.710000,1.738200,0.119090
358.140000,1.729000,0.107810
359.580000,1.719000,0.098429
361.010000,1.708400,0.090975
362.440000,1.697600,0.085272
363.880000,1.686700,0.081051
365.310000,1.676000,0.078023
366.740000,1.665500,0.075936
368.180000,1.655300,0.074604
369.610000,1.645500,0.073921
371.040000,1.636100,0.073850
372.480000,1.626900,0.074413
373.910000,1.618100,0.075652
375.340000,1.609500,0.077591
376.780000,1.601200,0.080202
378.210000,1.593200,0.083383
379.640000,1.585500,0.086974
381.080000,1.578400,0.090799
382.510000,1.571700,0.094712
383.940000,1.565500,0.098632
385.380000,1.559700,0.102550
386.810000,1.554400,0.106500
388.250000,1.549400,0.110530
389.680000,1.544600,0.114650
391.110000,1.540000,0.118890
392.550000,1.535500,0.123230
393.980000,1.531200,0.127710
395.410000,1.527100,0.132370
396.850000,1.523300,0.137260
398.280000,1.519800,0.142440
399.710000,1.516600,0.147890
401.150000,1.513700,0.153610
402.580000,1.511100,0.159540
404.010000,1.508800,0.165650
405.450000,1.506800,0.171910
406.880000,1.505000,0.178330
408.310000,1.503500,0.184910
409.750000,1.502400,0.191690
411.180000,1.501600,0.198690
412.610000,1.501100,0.205930
414.050000,1.501000,0.213430
415.480000,1.501400,0.221170
416.920000,1.502200,0.229100
418.350000,1.503500,0.237120
419.780000,1.505300,0.245120
421.220000,1.507400,0.252980
422.650000,1.510000,0.260620
424.080000,1.513100,0.268040
425.520000,1.516500,0.275290
426.950000,1.520400,0.282420
428.380000,1.524800,0.289490
429.820000,1.529800,0.296490
431.250000,1.535200,0.303370
432.680000,1.541100,0.310070
434.120000,1.547600,0.316530
435.550000,1.554400,0.322760
436.980000,1.561700,0.328790
438.420000,1.569400,0.334680
439.850000,1.577600,0.340470
441.280000,1.586300,0.346160
442.720000,1.595600,0.351670
444.150000,1.605300,0.356870
445.580000,1.615600,0.361610
447.020000,1.626200,0.365750
448.450000,1.637000,0.369200
449.890000,1.648000,0.371930
451.320000,1.659100,0.373970
452.750000,1.670300,0.375400
454.190000,1.681500,0.376310
455.620000,1.692900,0.376790
457.050000,1.704500,0.376930
458.490000,1.716300,0.376820
459.920000,1.728300,0.376510
461.350000,1.740500,0.376040
462.790000,1.752900,0.375390
464.220000,1.765500,0.374500
465.650000,1.778100,0.373300
467.090000,1.790900,0.371680
468.520000,1.803500,0.369560
469.950000,1.816000,0.366900
471.390000,1.828400,0.363660
472.820000,1.840500,0.359860
474.250000,1.852400,0.355520
475.690000,1.864200,0.350660
477.120000,1.875800,0.345260
478.560000,1.887500,0.339260
479.990000,1.899000,0.332570
481.420000,1.910400,0.325070
482.860000,1.921500,0.316670
484.290000,1.932100,0.307360
485.720000,1.942100,0.297200
487.160000,1.951300,0.286360
488.590000,1.959600,0.275060
490.020000,1.967000,0.263540
491.460000,1.973400,0.251970
492.890000,1.978800,0.240440
494.320000,1.983100,0.228960
495.760000,1.986500,0.217430
497.190000,1.988700,0.205720
498.620000,1.990100,0.193760
500.060000,1.990400,0.181540
501.490000,1.989800,0.169210
502.920000,1.988300,0.156970
504.360000,1.985800,0.145010
505.790000,1.982300,0.133510
507.220000,1.977900,0.122540
508.660000,1.972700,0.112150
510.090000,1.966700,0.102350
511.530000,1.960000,0.093177
512.960000,1.952700,0.084674
514.390000,1.944900,0.076832
515.830000,1.936800,0.069585
517.260000,1.928500,0.062810
518.690000,1.920100,0.056369
520.130000,1.911800,0.050166
521.560000,1.903600,0.044177
522.990000,1.895600,0.038461
524.430000,1.887900,0.033132
525.860000,1.880400,0.028314
527.290000,1.873300,0.024107
528.730000,1.866600,0.020557
530.160000,1.860200,0.017651
531.590000,1.854100,0.015320
533.030000,1.848400,0.013463
534.460000,1.843100,0.011970
535.890000,1.838000,0.010744
537.330000,1.833100,0.009715
538.760000,1.828400,0.008842
540.190000,1.823900,0.008103
541.630000,1.819500,0.007484
543.060000,1.815300,0.006971
544.500000,1.811200,0.006548
545.930000,1.807500,0.006204
547.360000,1.804000,0.005927
548.800000,1.800800,0.005709
550.230000,1.797900,0.005540
551.660000,1.795200,0.005409
553.100000,1.792700,0.005308
554.530000,1.790400,0.005230
555.960000,1.788100,0.005170
557.400000,1.786100,0.005126
558.830000,1.784100,0.005098
560.260000,1.782400,0.005081
561.700000,1.780700,0.005072
563.130000,1.779200,0.005068
564.560000,1.777800,0.005064
566.000000,1.776500,0.005054
567.430000,1.775200,0.005028
568.860000,1.774000,0.004974
570.300000,1.772800,0.004872
571.730000,1.771600,0.004707
573.170000,1.770400,0.004469
574.600000,1.769200,0.004158
576.030000,1.767900,0.003786
577.470000,1.766700,0.003374
578.900000,1.765400,0.002941
580.330000,1.764200,0.002508
581.770000,1.763000,0.002093
583.200000,1.761900,0.001714
584.630000,1.760700,0.001384
586.070000,1.759600,0.001112
587.500000,1.758400,0.000897
588.930000,1.757200,0.000727
590.370000,1.756000,0.000587
591.800000,1.754800,0.000463
593.230000,1.753500,0.000347
594.670000,1.752200,0.000241
596.100000,1.751000,0.000153
597.530000,1.749800,0.000087
598.970000,1.748600,0.000043
600.400000,1.747400,0.000019
601.830000,1.746200,0.000007
603.270000,1.745100,0.000004
604.700000,1.743900,0.000006
606.140000,1.742800,0.000013
607.570000,1.741700,0.000030
609.000000,1.740600,0.000056
610.440000,1.739600,0.000094
611.870000,1.738600,0.000138
613.300000,1.737600,0.000181
614.740000,1.736700,0.000213
616.170000,1.735800,0.000225
617.600000,1.734900,0.000214
619.040000,1.734000,0.000186
620.470000,1.733000,0.000152
621.900000,1.732100,0.000124
623.340000,1.731200,0.000113
624.770000,1.730200,0.000124
626.200000,1.729300,0.000152
627.640000,1.728400,0.000186
629.070000,1.727500,0.000214
630.500000,1.726600,0.000225
631.940000,1.725800,0.000213
633.370000,1.725000,0.000181
634.810000,1.724300,0.000138
636.240000,1.723700,0.000094
637.670000,1.723000,0.000057
639.110000,1.722400,0.000031
640.540000,1.721800,0.000018
641.970000,1.721100,0.000018
643.410000,1.720500,0.000031
644.840000,1.719700,0.000057
646.270000,1.719000,0.000094
647.710000,1.718300,0.000138
649.140000,1.717700,0.000181
650.570000,1.717000,0.000214
652.010000,1.716400,0.000229
653.440000,1.715700,0.000226
654.870000,1.715000,0.000211
656.310000,1.714400,0.000195
657.740000,1.713800,0.000188
659.170000,1.713200,0.000195
660.610000,1.712800,0.000211
662.040000,1.712300,0.000226
663.470000,1.711900,0.000229
664.910000,1.711400,0.000214
666.340000,1.710900,0.000181
667.780000,1.710200,0.000138
669.210000,1.709500,0.000094
670.640000,1.708700,0.000056
672.080000,1.707900,0.000030
673.510000,1.707100,0.000014
674.940000,1.706400,0.000007
676.380000,1.705800,0.000007
677.810000,1.705300,0.000014
679.240000,1.704900,0.000030
680.680000,1.704400,0.000056
682.110000,1.704000,0.000094
683.540000,1.703500,0.000138
684.980000,1.703000,0.000181
686.410000,1.702500,0.000213
687.840000,1.702000,0.000226
689.280000,1.701600,0.000218
690.710000,1.701200,0.000195
692.140000,1.700900,0.000168
693.580000,1.700600,0.000151
695.010000,1.700300,0.000152
696.440000,1.699900,0.000173
697.880000,1.699500,0.000208
699.310000,1.698900,0.000247
700.750000,1.698200,0.000282
702.180000,1.697500,0.000307
703.610000,1.696800,0.000319
705.050000,1.696200,0.000319
706.480000,1.695600,0.000307
707.910000,1.695100,0.000281
709.350000,1.694600,0.000242
710.780000,1.694200,0.000195
712.210000,1.693700,0.000143
713.650000,1.693200,0.000096
715.080000,1.692700,0.000057
716.510000,1.692100,0.000030
717.950000,1.691500,0.000013
719.380000,1.690900,0.000005
720.810000,1.690400,0.000003
722.250000,1.690000,0.000005
723.680000,1.689600,0.000013
725.110000,1.689400,0.000030
726.550000,1.689200,0.000057
727.980000,1.689100,0.000094
729.420000,1.689000,0.000140
730.850000,1.689000,0.000186
732.280000,1.689000,0.000226
733.720000,1.689000,0.000254
735.150000,1.688900,0.000269
736.580000,1.688700,0.000277
738.020000,1.688400,0.000282
739.450000,1.687900,0.000288
740.880000,1.687400,0.000299
742.320000,1.686700,0.000310
743.750000,1.686100,0.000320
745.180000,1.685400,0.000324
746.620000,1.684900,0.000321
748.050000,1.684400,0.000309
749.480000,1.684000,0.000286
750.920000,1.683700,0.000256
752.350000,1.683300,0.000224
753.780000,1.683000,0.000200
755.220000,1.682700,0.000189
756.650000,1.682500,0.000195
758.080000,1.682300,0.000211
759.520000,1.682100,0.000226
760.950000,1.681900,0.000231
762.390000,1.681700,0.000219
763.820000,1.681600,0.000195
765.250000,1.681400,0.000170
766.690000,1.681200,0.000156
768.120000,1.681000,0.000164
769.550000,1.680800,0.000199
770.990000,1.680700,0.000256
772.420000,1.680700,0.000325
773.850000,1.680700,0.000394
775.290000,1.680800,0.000452
776.720000,1.680900,0.000493
778.150000,1.681000,0.000514
779.590000,1.680900,0.000518
781.020000,1.680800,0.000508
782.450000,1.680600,0.000491
783.890000,1.680300,0.000472
785.320000,1.679900,0.000455
786.750000,1.679600,0.000444
788.190000,1.679100,0.000439
789.620000,1.678700,0.000442
791.060000,1.678200,0.000450
792.490000,1.677700,0.000459
793.920000,1.677300,0.000461
795.360000,1.676800,0.000452
796.790000,1.676400,0.000424
798.220000,1.675900,0.000376
799.660000,1.675500,0.000312
801.090000,1.675200,0.000239
802.520000,1.674900,0.000168
803.960000,1.674700,0.000108
805.390000,1.674500,0.000063
806.820000,1.674400,0.000036
808.260000,1.674300,0.000028
809.690000,1.674100,0.000036
811.120000,1.673900,0.000064
812.560000,1.673600,0.000109
813.990000,1.673300,0.000173
815.420000,1.673000,0.000251
816.860000,1.672700,0.000336
818.290000,1.672500,0.000419
819.720000,1.672400,0.000488
821.160000,1.672200,0.000534
822.590000,1.672100,0.000549
824.030000,1.672000,0.000533
825.460000,1.671900,0.000493
826.890000,1.671700,0.000442
828.330000,1.671400,0.000397
829.760000,1.671200,0.000373
831.190000,1.671000,0.000378
832.630000,1.670900,0.000413
834.060000,1.670700,0.000472
835.490000,1.670600,0.000546
836.930000,1.670500,0.000624
838.360000,1.670300,0.000696
839.790000,1.670100,0.000752
841.230000,1.669800,0.000782
842.660000,1.669600,0.000776
844.090000,1.669300,0.000730
845.530000,1.669200,0.000650
846.960000,1.669100,0.000550
848.390000,1.669100,0.000451
849.830000,1.669200,0.000374
851.260000,1.669300,0.000333
852.690000,1.669500,0.000329
854.130000,1.669600,0.000351
855.560000,1.669700,0.000381
857.000000,1.669700,0.000401
858.430000,1.669500,0.000397
859.860000,1.669000,0.000368
861.300000,1.668400,0.000320
862.730000,1.667800,0.000267
864.160000,1.667100,0.000224
865.600000,1.666400,0.000201
867.030000,1.665900,0.000200
868.460000,1.665400,0.000212
869.900000,1.665100,0.000226
871.330000,1.664800,0.000229
872.760000,1.664500,0.000214
874.200000,1.664400,0.000181
875.630000,1.664300,0.000138
877.060000,1.664400,0.000094
878.500000,1.664500,0.000056
879.930000,1.664700,0.000030
881.360000,1.664900,0.000013
882.800000,1.665100,0.000005
884.230000,1.665200,0.000002
885.670000,1.665200,0.000001
887.100000,1.665200,0.000002
888.530000,1.665000,0.000007
889.970000,1.664800,0.000020
891.400000,1.664600,0.000048
892.830000,1.664400,0.000098
894.270000,1.664100,0.000175
895.700000,1.663800,0.000276
897.130000,1.663600,0.000385
898.570000,1.663300,0.000480
900.000000,1.663200,0.000536

File: materials/FAPbI.csv
wavelength_nm,n,k
269.600933,1.662000,0.801100
271.965853,1.663000,0.800100
274.372631,1.663000,0.800100
276.822386,1.662000,0.800100
279.316282,1.661000,0.801100
281.855521,1.660000,0.803100
284.441351,1.658000,0.807100
287.075067,1.656000,0.811100
289.758012,1.654000,0.817100
292.491578,1.651000,0.825100
295.277212,1.649000,0.835100
298.116416,1.647000,0.846100
301.010750,1.645000,0.859100
303.961836,1.645000,0.875100
306.971359,1.646000,0.893100
310.041073,1.649000,0.914100
313.172801,1.654000,0.937100
316.368442,1.662000,0.961100
319.629972,1.674000,0.988100
322.959451,1.692000,1.015100
326.359024,1.712000,1.041100
329.830928,1.736000,1.067100
333.377498,1.764000,1.092100
337.001166,1.795000,1.116100
340.704476,1.830000,1.139100
344.490081,1.869000,1.161100
348.360756,1.913000,1.180100
352.319401,1.961000,1.197100
356.369049,2.014000,1.210100
360.512875,2.072000,1.218100
364.754203,2.134000,1.221100
369.096515,2.200000,1.216100
373.543461,2.269000,1.204100
378.098869,2.340000,1.181100
382.766756,2.413000,1.147100
387.551341,2.485000,1.100100
392.457054,2.553000,1.035100
397.488555,2.608000,0.952100
402.650744,2.639000,0.854100
407.948780,2.641000,0.754100
413.388097,2.613000,0.668100
418.974423,2.570000,0.606100
424.713798,2.524000,0.570100
430.612601,2.487000,0.553100
436.677567,2.462000,0.545100
442.915818,2.447000,0.542100
449.334888,2.441000,0.538100
455.942754,2.441000,0.533100
462.747870,2.445000,0.523100
469.759201,2.447000,0.512100
476.986266,2.449000,0.504100
484.439176,2.456000,0.502100
492.128687,2.480000,0.503100
492.128687,2.480000,0.503100
500.066246,2.524000,0.480100
508.264054,2.550000,0.424100
516.735121,2.548000,0.371100
525.493344,2.537000,0.331100
534.553574,2.525000,0.297100
543.931707,2.513000,0.267100
553.644773,2.499000,0.238100
563.711041,2.485000,0.212100
574.150135,2.468000,0.187100
584.983156,2.450000,0.165100
596.232832,2.432000,0.147100
607.923672,2.414000,0.130100
620.082145,2.396000,0.117100
632.736883,2.379000,0.105100
645.918902,2.364000,0.095100
659.661857,2.349000,0.086600
674.002332,2.336000,0.079100
688.980162,2.325000,0.072000
704.638802,2.315000,0.064800
721.025751,2.306000,0.057000
738.193030,2.297000,0.048200
756.197738,2.289000,0.038200
775.102682,2.282000,0.025000
794.977110,2.266000,0.005200
815.897560,2.241000,0.000100
837.948845,2.224000,0.000100
861.225202,2.211000,0.000100
885.831636,2.199000,0.000100
898.669776,2.194000,0.000100
911.885508,2.189000,0.000100
925.495740,2.184000,0.000100
939.518402,2.179000,0.000100
953.972532,2.175000,0.000100
968.878352,2.171000,0.000100
984.257374,2.167000,0.000100
1000.132493,2.163000,0.000100
1016.528107,2.159000,0.000100
1033.470242,2.155000,0.000100
1050.986687,2.152000,0.000100
1069.107147,2.148000,0.000100
1087.863413,2.145000,0.000100
1107.289546,2.142000,0.000100
1127.422083,2.139000,0.000100
1148.300269,2.136000,0.000100
1169.966312,2.133000,0.000100
1192.465664,2.131000,0.000100
1215.847344,2.128000,0.000100

File: materials/GSID1406-C70(1to1).csv
wavelength_nm,n,k
364.075000,1.623170,0.240770
365.108770,1.619240,0.241710
366.142550,1.615440,0.242720
367.176320,1.611760,0.243810
368.210090,1.608200,0.244970
369.243860,1.604760,0.246190
370.277640,1.601430,0.247480
371.311410,1.598220,0.248830
372.345180,1.595120,0.250230
373.378960,1.592130,0.251690
374.412730,1.589240,0.253200
375.446500,1.586460,0.254750
376.480280,1.583780,0.256350
377.514050,1.581200,0.258000
378.547820,1.578720,0.259680
379.581590,1.576340,0.261390
380.615370,1.574060,0.263150
381.649140,1.571860,0.264930
382.682910,1.569760,0.266750
383.716690,1.567750,0.268590
384.750460,1.565830,0.270460
385.784230,1.564000,0.272350
386.818010,1.562250,0.274270
387.851780,1.560590,0.276200
388.885550,1.559010,0.278160
389.919320,1.557510,0.280130
390.953100,1.556100,0.282120
391.986870,1.554760,0.284120
393.020640,1.553500,0.286140
394.054420,1.552320,0.288160
395.088190,1.551210,0.290190
396.121960,1.550180,0.292240
397.155740,1.549220,0.294290
398.189510,1.548340,0.296340
399.223280,1.547530,0.298400
400.257050,1.546780,0.300460
401.290830,1.546110,0.302520
402.324600,1.545510,0.304590
403.358370,1.544970,0.306650
404.392150,1.544500,0.308710
405.425920,1.544090,0.310770
406.459690,1.543750,0.312820
407.493470,1.543480,0.314860
408.527240,1.543270,0.316900
409.561010,1.543120,0.318940
410.594780,1.543030,0.320960
411.628560,1.543000,0.322970
412.662330,1.543040,0.324970
413.696100,1.543130,0.326960
414.729880,1.543280,0.328940
415.763650,1.543490,0.330900
416.797420,1.543760,0.332840
417.831200,1.544080,0.334770
418.864970,1.544460,0.336680
419.898740,1.544890,0.338570
420.932510,1.545380,0.340440
421.966290,1.545920,0.342290
423.000060,1.546520,0.344120
424.033830,1.547160,0.345920
425.067610,1.547860,0.347700
426.101380,1.548610,0.349450
427.135150,1.549410,0.351170
428.168930,1.550260,0.352870
429.202700,1.551160,0.354540
430.236470,1.552110,0.356170
431.270240,1.553100,0.357770
432.304020,1.554140,0.359340
433.337790,1.555220,0.360870
434.371560,1.556350,0.362370
435.405340,1.557520,0.363820
436.439110,1.558730,0.365240
437.472880,1.559990,0.366610
438.506660,1.561280,0.367940
439.540430,1.562610,0.369230
440.574200,1.563980,0.370470
441.607970,1.565390,0.371660
442.641750,1.566830,0.372800
443.675520,1.568300,0.373900
444.709290,1.569800,0.374930
445.743070,1.571340,0.375910
446.776840,1.572890,0.376840
447.810610,1.574470,0.377710
448.844390,1.576070,0.378520
449.878160,1.577690,0.379260
450.911930,1.579330,0.379950
451.945700,1.580980,0.380570
452.979480,1.582640,0.381130
454.013250,1.584300,0.381630
455.047020,1.585970,0.382050
456.080800,1.587630,0.382420
457.114570,1.589300,0.382720
458.148340,1.590950,0.382950
459.182120,1.592590,0.383120
460.215890,1.594220,0.383230
461.249660,1.595820,0.383270
462.283430,1.597410,0.383260
463.317210,1.598970,0.383190
464.350980,1.600500,0.383060
465.384750,1.602000,0.382870
466.418530,1.603470,0.382640
467.452300,1.604900,0.382360
468.486070,1.606300,0.382030
469.519850,1.607660,0.381650
470.553620,1.608970,0.381240
471.587390,1.610250,0.380780
472.621160,1.611480,0.380290
473.654940,1.612670,0.379770
474.688710,1.613820,0.379220
475.722480,1.614920,0.378640
476.756260,1.615970,0.378030
477.790030,1.616990,0.377390
478.823800,1.617950,0.376740
479.857580,1.618870,0.376060
480.891350,1.619750,0.375370
481.925120,1.620580,0.374660
482.958890,1.621370,0.373940
483.992670,1.622120,0.373200
485.026440,1.622820,0.372450
486.060210,1.623470,0.371700
487.093990,1.624090,0.370930
488.127760,1.624660,0.370150
489.161530,1.625180,0.369370
490.195310,1.625670,0.368590
491.229080,1.626110,0.367800
492.262850,1.626510,0.367000
493.296620,1.626870,0.366210
494.330400,1.627180,0.365410
495.364170,1.627460,0.364620
496.397940,1.627690,0.363820
497.431720,1.627890,0.363030
498.465490,1.628040,0.362240
499.499260,1.628150,0.361450
500.533040,1.628230,0.360670
501.566810,1.628260,0.359890
502.600580,1.628250,0.359120
503.634350,1.628200,0.358350
504.668130,1.628110,0.357600
505.701900,1.627990,0.356850
506.735670,1.627820,0.356100
507.769450,1.627610,0.355370
508.803220,1.627360,0.354650
509.836990,1.627070,0.353940
510.870770,1.626740,0.353250
511.904540,1.626370,0.352560
512.938310,1.625960,0.351890
513.972080,1.625510,0.351240
515.005860,1.625020,0.350600
516.039630,1.624490,0.349980
517.073400,1.623920,0.349370
518.107180,1.623300,0.348780
519.140950,1.622640,0.348220
520.174720,1.621950,0.347670
521.208500,1.621200,0.347150
522.242270,1.620420,0.346650
523.276040,1.619590,0.346180
524.309810,1.618720,0.345730
525.343590,1.617810,0.345310
526.377360,1.616860,0.344920
527.411130,1.615860,0.344560
528.444910,1.614810,0.344240
529.478680,1.613720,0.343950
530.512450,1.612590,0.343690
531.546230,1.611410,0.343480
532.580000,1.610190,0.343310
533.613770,1.608930,0.343180
534.647540,1.607620,0.343090
535.681320,1.606260,0.343060
536.715090,1.604870,0.343080
537.748860,1.603430,0.343150
538.782640,1.601940,0.343290
539.816410,1.600420,0.343480
540.850180,1.598860,0.343740
541.883950,1.597250,0.344070
542.917730,1.595620,0.344470
543.951500,1.593940,0.344950
544.985270,1.592240,0.345510
546.019050,1.590510,0.346160
547.052820,1.588750,0.346900
548.086590,1.586980,0.347730
549.120370,1.585190,0.348650
550.154140,1.583390,0.349680
551.187910,1.581590,0.350810
552.221680,1.579790,0.352050
553.255460,1.578000,0.353400
554.289230,1.576240,0.354860
555.323000,1.574500,0.356440
556.356780,1.572800,0.358120
557.390550,1.571140,0.359910
558.424320,1.569540,0.361810
559.458100,1.568010,0.363810
560.491870,1.566550,0.365910
561.525640,1.565170,0.368100
562.559410,1.563880,0.370370
563.593190,1.562680,0.372730
564.626960,1.561590,0.375150
565.660730,1.560590,0.377640
566.694510,1.559710,0.380170
567.728280,1.558950,0.382750
568.762050,1.558290,0.385370
569.795830,1.557750,0.388000
570.829600,1.557330,0.390660
571.863370,1.557020,0.393310
572.897140,1.556830,0.395970
573.930920,1.556750,0.398610
574.964690,1.556770,0.401230
575.998460,1.556910,0.403830
577.032240,1.557150,0.406380
578.066010,1.557490,0.408900
579.099780,1.557930,0.411360
580.133560,1.558460,0.413760
581.167330,1.559080,0.416090
582.201100,1.559770,0.418350
583.234870,1.560550,0.420530
584.268650,1.561390,0.422620
585.302420,1.562290,0.424610
586.336190,1.563250,0.426510
587.369970,1.564250,0.428290
588.403740,1.565300,0.429970
589.437510,1.566370,0.431520
590.471290,1.567460,0.432950
591.505060,1.568550,0.434250
592.538830,1.569640,0.435410
593.572600,1.570720,0.436440
594.606380,1.571760,0.437310
595.640150,1.572760,0.438040
596.673920,1.573690,0.438620
597.707700,1.574550,0.439040
598.741470,1.575300,0.439310
599.775240,1.575940,0.439420
600.809020,1.576440,0.439380
601.842790,1.576770,0.439190
602.876560,1.576910,0.438840
603.910330,1.576830,0.438360
604.944110,1.576500,0.437730
605.977880,1.575880,0.436980
607.011650,1.574930,0.436110
608.045430,1.573610,0.435140
609.079200,1.571860,0.434080
610.112970,1.569610,0.432970
611.146750,1.566750,0.431820
612.180520,1.563170,0.430680
613.214290,1.558620,0.429620
614.248060,1.552700,0.428760
615.281840,1.544050,0.428490
616.315610,1.534180,0.435670
617.349380,1.529480,0.443270
618.383160,1.526310,0.450330
619.416930,1.524060,0.457000
620.450700,1.522430,0.463380
621.484480,1.521280,0.469510
622.518250,1.520500,0.475420
623.552020,1.520020,0.481140
624.585790,1.519780,0.486700
625.619570,1.519750,0.492100
626.653340,1.519890,0.497380
627.687110,1.520180,0.502530
628.720890,1.520600,0.507570
629.754660,1.521130,0.512520
630.788430,1.521750,0.517390
631.822210,1.522460,0.522180
632.855980,1.523250,0.526900
633.889750,1.524110,0.531560
634.923520,1.525030,0.536170
635.957300,1.526000,0.540730
636.991070,1.527030,0.545260
638.024840,1.528110,0.549760
639.058620,1.529240,0.554230
640.092390,1.530410,0.558680
641.126160,1.531620,0.563120
642.159940,1.532880,0.567540
643.193710,1.534180,0.571960
644.227480,1.535520,0.576390
645.261250,1.536910,0.580810
646.295030,1.538330,0.585240
647.328800,1.539810,0.589680
648.362570,1.541330,0.594130
649.396350,1.542900,0.598600
650.430120,1.544520,0.603090
651.463890,1.546200,0.607600
652.497670,1.547930,0.612140
653.531440,1.549730,0.616700
654.565210,1.551580,0.621290
655.598980,1.553510,0.625900
656.632760,1.555500,0.630540
657.666530,1.557570,0.635210
658.700300,1.559710,0.639910
659.734080,1.561940,0.644630
660.767850,1.564250,0.649380
661.801620,1.566640,0.654150
662.835400,1.569130,0.658950
663.869170,1.571720,0.663770
664.902940,1.574400,0.668600
665.936710,1.577190,0.673460
666.970490,1.580070,0.678320
668.004260,1.583070,0.683200
669.038030,1.586170,0.688080
670.071810,1.589380,0.692970
671.105580,1.592700,0.697850
672.139350,1.596140,0.702740
673.173130,1.599690,0.707620
674.206900,1.603350,0.712490
675.240670,1.607130,0.717340
676.274440,1.611030,0.722190
677.308220,1.615040,0.727010
678.341990,1.619170,0.731810
679.375760,1.623420,0.736590
680.409540,1.627790,0.741340
681.443310,1.632270,0.746060
682.477080,1.636880,0.750750
683.510860,1.641600,0.755400
684.544630,1.646440,0.760020
685.578400,1.651400,0.764600
686.612170,1.656470,0.769130
687.645950,1.661670,0.773620
688.679720,1.666990,0.778070
689.713490,1.672420,0.782470
690.747270,1.677980,0.786820
691.781040,1.683660,0.791120
692.814810,1.689470,0.795370
693.848590,1.695400,0.799560
694.882360,1.701450,0.803690
695.916130,1.707640,0.807770
696.949900,1.713950,0.811780
697.983680,1.720400,0.815730
699.017450,1.726980,0.819620
700.051220,1.733710,0.823440
701.085000,1.740570,0.827200
702.118770,1.747590,0.830880
703.152540,1.754760,0.834490
704.186320,1.762090,0.838020
705.220090,1.769580,0.841470
706.253860,1.777250,0.844830
707.287630,1.785110,0.848110
708.321410,1.793160,0.851300
709.355180,1.801420,0.854380
710.388950,1.809900,0.857360
711.422730,1.818620,0.860230
712.456500,1.827600,0.862980
713.490270,1.836880,0.865590
714.524050,1.846480,0.868050
715.557820,1.856450,0.870350
716.591590,1.866850,0.872460
717.625360,1.877750,0.874340
718.659140,1.889270,0.875950
719.692910,1.901580,0.877200
720.726680,1.914990,0.877980
721.760460,1.930210,0.877960
722.794230,1.950130,0.873610
723.828000,1.962950,0.862450
724.861770,1.972490,0.852900
725.895550,1.980450,0.844160
726.929320,1.987340,0.835990
727.963090,1.993420,0.828270
728.996870,1.998830,0.820920
730.030640,2.003670,0.813900
731.064410,2.008010,0.807190
732.098190,2.011900,0.800750
733.131960,2.015380,0.794580
734.165730,2.018480,0.788650
735.199500,2.021220,0.782980
736.233280,2.023620,0.777550
737.267050,2.025700,0.772360
738.300820,2.027460,0.767420
739.334600,2.028920,0.762740
740.368370,2.030080,0.758330
741.402140,2.030950,0.754190
742.435920,2.031530,0.750350
743.469690,2.031840,0.746830
744.503460,2.031870,0.743650
745.537230,2.031640,0.740840
746.571010,2.031150,0.738430
747.604780,2.030430,0.736470
748.638550,2.029490,0.735010
749.672330,2.028380,0.734080
750.706100,2.027130,0.733750
751.739870,2.025810,0.734070
752.773650,2.024510,0.735080
753.807420,2.023310,0.736810
754.841190,2.022350,0.739280
755.874960,2.021730,0.742470
756.908740,2.021570,0.746310
757.942510,2.021980,0.750740
758.976280,2.023020,0.755650
760.010060,2.024740,0.760950
761.043830,2.027160,0.766540
762.077600,2.030290,0.772330
763.111380,2.034120,0.778240
764.145150,2.038630,0.784190
765.178920,2.043800,0.790140
766.212690,2.049610,0.796030
767.246470,2.056040,0.801810
768.280240,2.063050,0.807460
769.314010,2.070640,0.812930
770.347790,2.078780,0.818210
771.381560,2.087450,0.823250
772.415330,2.096640,0.828050
773.449110,2.106330,0.832570
774.482880,2.116500,0.836800
775.516650,2.127150,0.840710
776.550420,2.138270,0.844280
777.584200,2.149840,0.847480
778.617970,2.161850,0.850290
779.651740,2.174300,0.852690
780.685520,2.187180,0.854650
781.719290,2.200480,0.856130
782.753060,2.214200,0.857100
783.786840,2.228310,0.857520
784.820610,2.242800,0.857350
785.854380,2.257670,0.856550
786.888150,2.272870,0.855060
787.921930,2.288380,0.852820
788.955700,2.304160,0.849770
789.989470,2.320150,0.845860
791.023250,2.336270,0.841030
792.057020,2.352430,0.835210
793.090790,2.368520,0.828390
794.124570,2.384420,0.820540
795.158340,2.400000,0.811680
796.192110,2.415120,0.801850
797.225880,2.429670,0.791140
798.259660,2.443570,0.779630
799.293430,2.456740,0.767440
800.327200,2.469160,0.754660
801.360980,2.480820,0.741410
802.394750,2.491710,0.727780
803.428520,2.501850,0.713830
804.462300,2.511270,0.699650
805.496070,2.519990,0.685290
806.529840,2.528040,0.670790
807.563610,2.535460,0.656180
808.597390,2.542260,0.641510
809.631160,2.548470,0.626800
810.664930,2.554110,0.612070
811.698710,2.559220,0.597330
812.732480,2.563800,0.582610
813.766250,2.567880,0.567910
814.800030,2.571460,0.553250
815.833800,2.574570,0.538630
816.867570,2.577210,0.524070
817.901340,2.579400,0.509580
818.935120,2.581140,0.495150
819.968890,2.582440,0.480820
821.002660,2.583310,0.466570
822.036440,2.583750,0.452420
823.070210,2.583760,0.438380
824.103980,2.583350,0.424470
825.137760,2.582510,0.410680
826.171530,2.581260,0.397050
827.205300,2.579580,0.383570
828.239070,2.577490,0.370280
829.272850,2.574980,0.357190
830.306620,2.572060,0.344320
831.340390,2.568720,0.331700
832.374170,2.564990,0.319350
833.407940,2.560870,0.307310
834.441710,2.556380,0.295610
835.475490,2.551540,0.284280
836.509260,2.546390,0.273350
837.543030,2.540970,0.262860
838.576800,2.535320,0.252810
839.610580,2.529500,0.243220
840.644350,2.523560,0.234090
841.678120,2.517560,0.225410
842.711900,2.511530,0.217150
843.745670,2.505520,0.209280
844.779440,2.499560,0.201770
845.813220,2.493670,0.194580
846.846990,2.487860,0.187680
847.880760,2.482150,0.181040
848.914530,2.476520,0.174620
849.948310,2.470980,0.168410
850.982080,2.465530,0.162360
852.015850,2.460160,0.156480
853.049630,2.454860,0.150720
854.083400,2.449620,0.145090
855.117170,2.444440,0.139570
856.150950,2.439310,0.134130
857.184720,2.434210,0.128780
858.218490,2.429130,0.123510
859.252260,2.424070,0.118300
860.286040,2.419010,0.113150
861.319810,2.413940,0.108050
862.353580,2.408850,0.103000
863.387360,2.403730,0.097990
864.421130,2.398550,0.093020
865.454900,2.393310,0.088080
866.488680,2.387990,0.083170
867.522450,2.382550,0.078290
868.556220,2.376980,0.073430
869.589990,2.371240,0.068590
870.623770,2.365280,0.063770
871.657540,2.359030,0.058970
872.691310,2.352360,0.054180
873.725090,2.345050,0.049410
874.758860,2.336180,0.044660
875.792630,2.326660,0.043880
876.826410,2.319340,0.043410
877.860180,2.312780,0.042940
878.893950,2.306710,0.042480
879.927720,2.301010,0.042040
880.961500,2.295610,0.041600
881.995270,2.290470,0.041180
883.029040,2.285540,0.040770
884.062820,2.280790,0.040370
885.096590,2.276220,0.039980
886.130360,2.271810,0.039600
887.164140,2.267530,0.039230
888.197910,2.263390,0.038870
889.231680,2.259370,0.038530
890.265450,2.255450,0.038190
891.299230,2.251650,0.037850
