Repository: tmdgus3/oled_emission_simulator

File: materials/ITO4.csv
wavelength_nm,n,k
250,2.447000,0.465800
255,2.444000,0.441100
260,2.441000,0.417400
265,2.437000,0.394800
270,2.433000,0.373000
275,2.428000,0.352200
280,2.423000,0.332300
285,2.418000,0.313300
290,2.412000,0.295000
295,2.406000,0.277600
300,2.400000,0.260900
305,2.394000,0.244900
310,2.387000,0.229600
315,2.380000,0.215000
320,2.374000,0.201100
325,2.366000,0.187800
330,2.359000,0.175100
335,2.352000,0.163000
340,2.345000,0.151500
345,2.337000,0.140500
350,2.330000,0.130000
355,2.323000,0.120100
360,2.315000,0.110600
365,2.308000,0.101600
370,2.300000,0.093100
375,2.293000,0.085100
380,2.285000,0.077500
385,2.278000,0.070300
390,2.270000,0.063500
395,2.263000,0.057100
400,2.256000,0.051200
405,2.248000,0.045600
410,2.241000,0.040300
415,2.234000,0.035500
420,2.227000,0.031000
425,2.220000,0.026800
430,2.213000,0.022900
435,2.206000,0.019400
440,2.200000,0.016200
445,2.193000,0.013400
450,2.187000,0.010800
455,2.180000,0.008510
460,2.174000,0.006520
465,2.168000,0.004820
470,2.162000,0.003400
475,2.157000,0.002240
480,2.151000,0.001350
485,2.146000,0.000724
490,2.141000,0.000349
495,2.136000,0.000223
500,2.132000,0.000230
505,2.128000,0.000237
510,2.125000,0.000244
515,2.121000,0.000252
520,2.118000,0.000260
525,2.114000,0.000268
530,2.111000,0.000276
535,2.108000,0.000284
540,2.106000,0.000293
545,2.103000,0.000301
550,2.100000,0.000310
555,2.098000,0.000319
560,2.096000,0.000328
565,2.093000,0.000337
570,2.091000,0.000346
575,2.089000,0.000356
580,2.087000,0.000365
585,2.085000,0.000375
590,2.083000,0.000385
595,2.081000,0.000395
600,2.079000,0.000406
605,2.077000,0.000416
610,2.076000,0.000427
615,2.074000,0.000438
620,2.072000,0.000449
625,2.071000,0.000460
630,2.069000,0.000472
635,2.068000,0.000483
640,2.066000,0.000495
645,2.065000,0.000507
650,2.064000,0.000519
655,2.062000,0.000531
660,2.061000,0.000544
665,2.060000,0.000557
670,2.059000,0.000570
675,2.057000,0.000583
680,2.056000,0.000596
685,2.055000,0.000610
690,2.054000,0.000623
695,2.053000,0.000637
700,2.052000,0.000651
705,2.051000,0.000666
710,2.050000,0.000680
715,2.049000,0.000695
720,2.048000,0.000710
725,2.047000,0.000725
730,2.046000,0.000740
735,2.045000,0.000756
740,2.044000,0.000771
745,2.043000,0.000787
750,2.042000,0.000804
755,2.041000,0.000820
760,2.040000,0.000837
765,2.040000,0.000853
770,2.039000,0.000870
775,2.038000,0.000888
780,2.037000,0.000905
785,2.036000,0.000923
790,2.036000,0.000941
795,2.035000,0.000959
800,2.034000,0.000978
805,2.034000,0.000996
810,2.033000,0.001020
815,2.032000,0.001030
820,2.031000,0.001050
825,2.031000,0.001070
830,2.030000,0.001090
835,2.029000,0.001110
840,2.029000,0.001130
845,2.028000,0.001150
850,2.028000,0.001170
855,2.027000,0.001200
860,2.026000,0.001220
865,2.026000,0.001240
870,2.025000,0.001260
875,2.025000,0.001280
880,2.024000,0.001300
885,2.024000,0.001330
890,2.023000,0.001350
895,2.022000,0.001370
900,2.022000,0.001400
905,2.021000,0.001420
910,2.021000,0.001440
915,2.020000,0.001470
920,2.020000,0.001490
925,2.019000,0.001520
930,2.019000,0.001540
935,2.018000,0.001570
940,2.018000,0.001590
945,2.017000,0.001620
950,2.017000,0.001640
955,2.016000,0.001670
960,2.016000,0.001690
965,2.015000,0.001720
970,2.015000,0.001750
975,2.015000,0.001780
980,2.014000,0.001800
985,2.014000,0.001830
990,2.013000,0.001860
995,2.013000,0.001890
1000,2.012000,0.001920
1005,2.012000,0.001940
1010,2.012000,0.001970
1015,2.011000,0.002000
1020,2.011000,0.002030
1025,2.010000,0.002060
1030,2.010000,0.002090
1035,2.009000,0.002120
1040,2.009000,0.002150
1045,2.009000,0.002190
1050,2.008000,0.002220
1055,2.008000,0.002250
1060,2.008000,0.002280
1065,2.007000,0.002310
1070,2.007000,0.002350
1075,2.006000,0.002380
1080,2.006000,0.002410
1085,2.006000,0.002450
1090,2.005000,0.002480
1095,2.005000,0.002510
1100,2.005000,0.002550
1105,2.004000,0.002580
1110,2.004000,0.002620
1115,2.003000,0.002650
1120,2.003000,0.002690
1125,2.003000,0.002730
1130,2.002000,0.002760
1135,2.002000,0.002800
1140,2.002000,0.002840
1145,2.001000,0.002870
1150,2.001000,0.002910
1155,2.001000,0.002950
1160,2.000000,0.002990
1165,2.000000,0.003030
1170,2.000000,0.003070
1175,1.999000,0.003100
1180,1.999000,0.003140
1185,1.999000,0.003180
1190,1.998000,0.003220
1195,1.998000,0.003270
1200,1.998000,0.003310
1205,1.997000,0.003350
1210,1.997000,0.003390
1215,1.997000,0.003430
1220,1.996000,0.003470
1225,1.996000,0.003510
1230,1.996000,0.003560
1235,1.996000,0.003600
1240,1.995000,0.003640
1245,1.995000,0.003690
1250,1.995000,0.003730
1255,1.994000,0.003780
1260,1.994000,0.003820
1265,1.994000,0.003870
1270,1.993000,0.003910
1275,1.993000,0.003960
1280,1.993000,0.004010
1285,1.992000,0.004050
1290,1.992000,0.004100
1295,1.992000,0.004150
1300,1.992000,0.004190
1305,1.991000,0.004240
1310,1.991000,0.004290
1315,1.991000,0.004340
1320,1.990000,0.004390
1325,1.990000,0.004440
1330,1.990000,0.004490
1335,1.990000,0.004540
1340,1.989000,0.004590
1345,1.989000,0.004640
1350,1.989000,0.004690
1355,1.988000,0.004740
1360,1.988000,0.004800
1365,1.988000,0.004850
1370,1.987000,0.004900
1375,1.987000,0.004950
1380,1.987000,0.005010
1385,1.987000,0.005060
1390,1.986000,0.005120
1395,1.986000,0.005170
1400,1.986000,0.005230
1405,1.986000,0.005280
1410,1.985000,0.005340
1415,1.985000,0.005390
1420,1.985000,0.005450
1425,1.984000,0.005510
1430,1.984000,0.005560
1435,1.984000,0.005620
1440,1.984000,0.005680
1445,1.983000,0.005740
1450,1.983000,0.005800
1455,1.983000,0.005860
1460,1.982000,0.005920
1465,1.982000,0.005980
1470,1.982000,0.006040
1475,1.982000,0.006100
1480,1.981000,0.006160
1485,1.981000,0.006220
1490,1.981000,0.006280
1495,1.981000,0.006350
1500,1.980000,0.006410
1505,1.980000,0.006470
1510,1.980000,0.006540
1515,1.979000,0.006600
1520,1.979000,0.006660
1525,1.979000,0.006730
1530,1.979000,0.006790
1535,1.978000,0.006860
1540,1.978000,0.006930
1545,1.978000,0.006990
1550,1.978000,0.007060
1555,1.977000,0.007130
1560,1.977000,0.007200
1565,1.977000,0.007260
1570,1.976000,0.007330
1575,1.976000,0.007400
1580,1.976000,0.007470
1585,1.976000,0.007540
1590,1.975000,0.007610
1595,1.975000,0.007680
1600,1.975000,0.007750
1605,1.975000,0.007820
1610,1.974000,0.007890
1615,1.974000,0.007970
1620,1.974000,0.008040
1625,1.974000,0.008110
1630,1.973000,0.008190
1635,1.973000,0.008260
1640,1.973000,0.008340
1645,1.972000,0.008410
1650,1.972000,0.008490
1655,1.972000,0.008560
1660,1.972000,0.008640
1665,1.971000,0.008720
1670,1.971000,0.008790
1675,1.971000,0.008870
1680,1.971000,0.008950
1685,1.970000,0.009030
1690,1.970000,0.009100
1695,1.970000,0.009180
1700,1.969000,0.009260
1705,1.969000,0.009340
1710,1.969000,0.009420
1715,1.969000,0.009500
1720,1.968000,0.009590
1725,1.968000,0.009670
1730,1.968000,0.009750
1735,1.968000,0.009830
1740,1.967000,0.009920
1745,1.967000,0.010000
1750,1.967000,0.010100
1755,1.967000,0.010200
1760,1.966000,0.010300
1765,1.966000,0.010300
1770,1.966000,0.010400
1775,1.965000,0.010500
1780,1.965000,0.010600
1785,1.965000,0.010700
1790,1.965000,0.010800
1795,1.964000,0.010900
1800,1.964000,0.011000
1805,1.964000,0.011000
1810,1.964000,0.011100
1815,1.963000,0.011200
1820,1.963000,0.011300
1825,1.963000,0.011400
1830,1.963000,0.011500
1835,1.962000,0.011600
1840,1.962000,0.011700
1845,1.962000,0.011800
1850,1.961000,0.011900
1855,1.961000,0.012000
1860,1.961000,0.012100
1865,1.961000,0.012200
1870,1.960000,0.012200
1875,1.960000,0.012300
1880,1.960000,0.012400
1885,1.960000,0.012500
1890,1.959000,0.012600
1895,1.959000,0.012700
1900,1.959000,0.012800
1905,1.958000,0.012900
1910,1.958000,0.013000
1915,1.958000,0.013100
1920,1.958000,0.013200
1925,1.957000,0.013300
1930,1.957000,0.013400
1935,1.957000,0.013500
1940,1.957000,0.013600
1945,1.956000,0.013700
1950,1.956000,0.013800
1955,1.956000,0.013900
1960,1.956000,0.014000
1965,1.955000,0.014100
1970,1.955000,0.014300
1975,1.955000,0.014400
1980,1.954000,0.014500
1985,1.954000,0.014600
1990,1.954000,0.014700
1995,1.954000,0.014800
2000,1.953000,0.014900

File: materials/ITO_Cent.csv
wavelength_nm,n,k
200,2.110000,0.600000
250,2.150000,0.550000
275,2.300000,0.500000
295,2.390000,0.400000
310,2.370000,0.220000
350,2.300000,0.047000
380,2.180000,0.001800
400,2.130000,0.000010
600,2.000000,0.000000
1000,1.900000,0.000000

File: materials/LiQ.csv
wavelength_nm,n,k
300,1.821500,0.061733
301,1.836400,0.055770
302,1.827100,0.060060
303,1.832500,0.056844
304,1.810800,0.059329
305,1.798400,0.061546
306,1.814800,0.054273
307,1.773700,0.066384
308,1.800000,0.061050
309,1.799600,0.058243
310,1.802300,0.050191
311,1.794900,0.067273
312,1.787800,0.047169
313,1.775300,0.051877
314,1.774800,0.052315
315,1.764100,0.065340
316,1.775800,0.065255
317,1.761700,0.071613
318,1.759300,0.062749
319,1.758600,0.081930
320,1.745500,0.078049
321,1.758300,0.067725
322,1.760400,0.067432
323,1.751100,0.082067
324,1.769500,0.082473
325,1.726700,0.096776
326,1.766200,0.086967
327,1.745500,0.093248
328,1.779200,0.097980
329,1.766400,0.104570
330,1.741800,0.096744
331,1.738700,0.098184
332,1.737500,0.091864
333,1.749500,0.118960
334,1.742300,0.106920
335,1.737300,0.065716
336,1.735700,0.124000
337,1.744300,0.111540
338,1.754700,0.118460
339,1.750800,0.120180
340,1.723300,0.117930
341,1.740100,0.120890
342,1.745900,0.112190
343,1.745600,0.118470
344,1.747000,0.111730
345,1.746900,0.117510
346,1.743300,0.114330
347,1.748000,0.115000
348,1.744300,0.117840
349,1.748300,0.116540
350,1.748500,0.118830
351,1.741800,0.119170
352,1.750700,0.122410
353,1.757800,0.119350
354,1.759800,0.120200
355,1.763200,0.120460
356,1.766500,0.125250
357,1.776000,0.122970
358,1.777300,0.122670
359,1.769800,0.118240
360,1.774200,0.121330
361,1.766400,0.124920
362,1.772500,0.121780
363,1.789800,0.123210
364,1.784200,0.121650
365,1.819200,0.131730
366,1.765800,0.118890
367,1.774900,0.111950
368,1.773400,0.116520
369,1.790800,0.112470
370,1.778900,0.112190
371,1.773400,0.107880
372,1.792700,0.108100
373,1.784600,0.105320
374,1.793000,0.107730
375,1.793300,0.103530
376,1.793200,0.099450
377,1.802200,0.096601
378,1.807000,0.093365
379,1.790700,0.094673
380,1.786200,0.098127
381,1.794500,0.089302
382,1.805700,0.086463
383,1.805100,0.083897
384,1.798600,0.084159
385,1.809000,0.079022
386,1.805800,0.077088
387,1.801900,0.073759
388,1.808200,0.069518
389,1.809500,0.066018
390,1.807400,0.062601
391,1.809700,0.059590
392,1.806700,0.057495
393,1.805000,0.055496
394,1.806900,0.052364
395,1.805900,0.047525
396,1.802600,0.045312
397,1.798800,0.043630
398,1.802300,0.041082
399,1.801800,0.037004
400,1.800300,0.033529
401,1.791400,0.032820
402,1.790300,0.028905
403,1.789000,0.026199
404,1.787400,0.023232
405,1.786400,0.020674
406,1.782800,0.017493
407,1.774000,0.019354
408,1.776700,0.014703
409,1.773400,0.011666
410,1.768400,0.011318
411,1.766200,0.012681
412,1.762500,0.013834
413,1.762100,0.011077
414,1.760600,0.012731
415,1.758500,0.010136
416,1.758100,0.004884
417,1.757400,0.004245
418,1.758100,0.009750
419,1.761300,0.006530
420,1.760900,0.000000
421,1.770800,0.003582
422,1.735000,0.029189
423,1.722600,0.006007
424,1.721600,0.012175
425,1.723800,0.009262
426,1.729100,0.001933
427,1.727900,0.003322
428,1.722800,0.007731
429,1.721600,0.006908
430,1.725300,0.000928
431,1.721200,0.004494
432,1.722500,0.000000
433,1.719100,0.000000
434,1.716300,0.000000
435,1.704900,0.000000
436,1.711700,0.000167
437,1.710200,0.004874
438,1.710100,0.004027
439,1.704900,0.001797
440,1.706800,0.005916
441,1.707300,0.000457
442,1.705300,0.002751
443,1.707700,0.000317
444,1.707100,0.000658
445,1.705900,0.000794
446,1.704000,0.000000
447,1.701000,0.001916
448,1.699500,0.003007
449,1.699900,0.000000
450,1.698800,0.000927
451,1.698300,0.001904
452,1.699300,0.011950
453,1.698100,0.000000
454,1.696500,0.005644
455,1.695800,0.000727
456,1.691700,0.002138
457,1.694000,0.009321
458,1.688500,0.004551
459,1.687900,0.007350
460,1.690600,0.010131
461,1.687000,0.009222
462,1.687300,0.008836
463,1.687000,0.010910
464,1.685600,0.011293
465,1.687500,0.013214
466,1.689900,0.013634
467,1.690800,0.013673
468,1.692700,0.014844
469,1.694900,0.014802
470,1.696200,0.015016
471,1.698500,0.014756
472,1.695800,0.013205
473,1.697400,0.012733
474,1.699000,0.014788
475,1.699000,0.014143
476,1.700200,0.012211
477,1.698600,0.012378
478,1.697100,0.011381
479,1.697100,0.011208
480,1.697200,0.009565
481,1.698300,0.010562
482,1.698900,0.009630
483,1.700400,0.009517
484,1.700600,0.010078
485,1.700700,0.008598
486,1.700400,0.008151
487,1.699800,0.007556
488,1.697700,0.009693
489,1.696300,0.006521
490,1.696300,0.006348
491,1.696400,0.006022
492,1.696200,0.005829
493,1.697200,0.005633
494,1.697400,0.005269
495,1.697200,0.005163
496,1.696900,0.005729
497,1.695200,0.004879
498,1.695100,0.006382
499,1.694900,0.005717
500,1.694500,0.006731
501,1.693700,0.005811
502,1.693200,0.005079
503,1.692000,0.005073
504,1.692600,0.005270
505,1.692000,0.004807
506,1.691200,0.004314
507,1.691200,0.004108
508,1.690900,0.004355
509,1.690300,0.004159
510,1.690400,0.004692
511,1.689300,0.002609
512,1.688800,0.004276
513,1.688400,0.003789
514,1.687900,0.001877
515,1.688100,0.003491
516,1.687400,0.002825
517,1.687500,0.002428
518,1.687300,0.000917
519,1.686300,0.000395
520,1.686000,0.000000
521,1.684800,0.000949
522,1.683200,0.000000
523,1.681900,0.000000
524,1.680000,0.000144
525,1.679200,0.000000
526,1.678000,0.000000
527,1.676800,0.000000
528,1.675900,0.000000
529,1.676300,0.000000
530,1.676500,0.000000
531,1.675300,0.000180
532,1.675000,0.000617
533,1.674300,0.000169
534,1.675100,0.001624
535,1.674400,0.001239
536,1.674000,0.001066
537,1.674400,0.001695
538,1.673700,0.001216
539,1.673400,0.001003
540,1.673200,0.001610
541,1.672500,0.001105
542,1.672400,0.001326
543,1.672500,0.000601
544,1.671800,0.001200
545,1.671800,0.001172
546,1.671800,0.000713
547,1.671100,0.001031
548,1.671400,0.000711
549,1.670800,0.000861
550,1.670400,0.000780
551,1.670100,0.000972
552,1.669600,0.000934
553,1.669700,0.000911
554,1.669300,0.001275
555,1.669000,0.001047
556,1.669100,0.001375
557,1.669300,0.000954
558,1.668400,0.001161
559,1.668400,0.001161
560,1.667600,0.001010
561,1.667900,0.001151
562,1.667600,0.001112
563,1.667400,0.001059
564,1.667300,0.001021
565,1.666800,0.000881
566,1.666600,0.001020
567,1.665800,0.001334
568,1.665300,0.001126
569,1.665300,0.001148
570,1.665500,0.000990
571,1.664300,0.001186
572,1.664800,0.001206
573,1.664100,0.000965
574,1.664200,0.001204
575,1.663800,0.000990
576,1.663400,0.000963
577,1.663200,0.000655
578,1.663300,0.000869
579,1.662300,0.000834
580,1.662400,0.000749
581,1.661600,0.000831
582,1.661600,0.000786
583,1.661500,0.000947
584,1.661500,0.000557
585,1.661300,0.000383
586,1.661000,0.000337
587,1.660400,0.000294
588,1.660800,0.000457
589,1.660500,0.000485
590,1.660200,0.000232
591,1.660200,0.000184
592,1.659700,0.000462
593,1.659900,0.000399
594,1.659700,0.000289
595,1.659200,0.000096
596,1.659100,0.000001
597,1.659200,0.000254
598,1.658800,0.000233
599,1.658900,0.000107
600,1.658100,0.000119
601,1.657400,0.000206
602,1.657300,0.000000
603,1.656700,0.000052
604,1.657500,0.000000
605,1.656700,0.000000
606,1.656300,0.000000
607,1.656600,0.000000
608,1.656200,0.000000
609,1.656000,0.000000
610,1.655000,0.000000
611,1.654500,0.000000
612,1.654500,0.000000
613,1.654300,0.000000
614,1.654800,0.000000
615,1.653500,0.000000
616,1.653100,0.000000
617,1.653500,0.000000
618,1.653300,0.000000
619,1.652700,0.000000
620,1.652900,0.000000
621,1.652900,0.000000
622,1.652900,0.000000
623,1.652800,0.000000
624,1.652400,0.000000
625,1.652200,0.000000
626,1.651700,0.000000
627,1.651100,0.000000
628,1.651300,0.000000
629,1.650900,0.000000
630,1.650700,0.000000
631,1.650700,0.000000
632,1.650500,0.000000
633,1.650500,0.000000
634,1.651100,0.000000
635,1.650900,0.000000
636,1.650600,0.000000
637,1.650200,0.000000
638,1.650200,0.000000
639,1.650300,0.000000
640,1.649600,0.000000
641,1.650200,0.000000
642,1.649900,0.000000
643,1.649200,0.000000
644,1.648900,0.000000
645,1.648600,0.000000
646,1.648300,0.000000
647,1.648600,0.000000
648,1.648200,0.000000
649,1.649000,0.000000
650,1.649000,0.000000
651,1.649100,0.000000
652,1.649100,0.000000
653,1.648600,0.000000
654,1.648400,0.000000
655,1.648300,0.000000
656,1.647800,0.000000
657,1.648100,0.000000
658,1.647700,0.000120
659,1.647600,0.000175
660,1.647600,0.000267
661,1.647100,0.000445
662,1.647300,0.000506
663,1.647200,0.000565
664,1.646800,0.001137
665,1.647200,0.000883
666,1.646900,0.001031
667,1.646800,0.001070
668,1.647000,0.001131
669,1.646500,0.001588
670,1.647100,0.001329
671,1.646600,0.001455
672,1.646400,0.001808
673,1.646500,0.002135
674,1.646200,0.002098
675,1.646500,0.001978
676,1.646500,0.002246
677,1.646000,0.002426
678,1.646200,0.002262
679,1.645300,0.003034
680,1.644700,0.002913
681,1.644500,0.002997
682,1.644300,0.003178
683,1.644400,0.003017
684,1.644300,0.002993
685,1.644300,0.003106
686,1.644400,0.002858
687,1.644100,0.002906
688,1.644400,0.002681
689,1.645100,0.002399
690,1.645400,0.002356
691,1.646300,0.002309
692,1.646500,0.001983
693,1.646500,0.002218
694,1.646300,0.002331
695,1.645400,0.002712
696,1.645700,0.003008
697,1.645500,0.003147
698,1.646300,0.003771
699,1.645600,0.003237
700,1.646300,0.003482
701,1.646600,0.003817
702,1.647200,0.004840
703,1.645000,0.004138
704,1.646800,0.004974
705,1.646600,0.005644
706,1.645600,0.006559
707,1.642500,0.005119
708,1.643500,0.008274
709,1.642800,0.008377
710,1.642100,0.008368
711,1.642600,0.008074
712,1.642800,0.007367
713,1.642900,0.007222
714,1.642400,0.004083
715,1.643200,0.005749
716,1.642700,0.005446
717,1.642600,0.006945
718,1.641500,0.002609
719,1.641000,0.006554
720,1.641900,0.003793
721,1.639300,0.005991
722,1.639900,0.001631
723,1.639000,0.005537
724,1.639300,0.002890
725,1.638900,0.002402
726,1.638400,0.004683
727,1.638900,0.004026
728,1.639100,0.003510
729,1.639300,0.001994
730,1.639900,0.002838
731,1.640100,0.002482
732,1.640900,0.003851
733,1.641600,0.002733
734,1.641800,0.000297
735,1.643000,0.002521
736,1.642000,0.004938
737,1.641300,0.004668
738,1.640800,0.005665
739,1.642200,0.000000
740,1.642000,0.006058
741,1.645100,0.000000
742,1.644000,0.004141
743,1.645400,0.003055
744,1.644100,0.004646
745,1.647800,0.001522
746,1.649600,0.000000
747,1.637900,0.001739
748,1.615000,0.003857
749,1.633500,0.009102
750,1.636500,0.007704
751,1.622800,0.008209
752,1.625800,0.010181
753,1.634300,0.009595
754,1.632900,0.009742
755,1.636200,0.009946
756,1.629000,0.009241
757,1.631500,0.009986
758,1.630800,0.009273
759,1.635900,0.009723
760,1.633800,0.010305
761,1.631400,0.010857
762,1.632900,0.010314
763,1.635000,0.009238
764,1.636600,0.007865
765,1.638300,0.006682
766,1.641600,0.005545
767,1.641600,0.004900
768,1.639500,0.005656
769,1.638000,0.007992
770,1.637900,0.007577
771,1.638800,0.008572
772,1.637600,0.008909
773,1.638300,0.008067
774,1.638000,0.009108
775,1.637800,0.009085
776,1.638200,0.008821
777,1.637400,0.009110
778,1.639600,0.009732
779,1.638000,0.009473
780,1.637600,0.009650
781,1.638300,0.009660
782,1.642200,0.009640
783,1.639200,0.009268
784,1.644300,0.008380
785,1.643900,0.009426
786,1.640300,0.010343
787,1.639400,0.010976
788,1.641800,0.009248
789,1.642700,0.009058
790,1.644300,0.007418
791,1.644000,0.009291
792,1.644900,0.008537
793,1.645300,0.007994
794,1.646800,0.007273
795,1.647100,0.006725
796,1.648900,0.005623
797,1.649000,0.005178
798,1.648500,0.006143
799,1.647400,0.007618

File: materials/MDMO-PPV-PCBM_1-4.csv
wavelength_nm,n,k
300,2.075510,0.403350
305,2.035820,0.380420
310,1.996120,0.360550
315,1.979380,0.364470
320,1.971570,0.380690
325,1.967700,0.398350
330,1.984650,0.408640
335,2.001610,0.402980
340,2.019790,0.386250
345,2.038390,0.361790
350,2.050240,0.330230
355,2.047900,0.303030
360,2.045560,0.276890
365,2.037120,0.251760
370,2.026790,0.229800
375,2.015030,0.212140
380,2.000550,0.199550
385,1.986080,0.190690
390,1.973440,0.184480
395,1.960940,0.179830
400,1.949230,0.176850
405,1.938890,0.175000
410,1.928550,0.174000
415,1.921350,0.174000
420,1.914320,0.175000
425,1.908160,0.177000
430,1.902790,0.178680
435,1.897570,0.182000
440,1.893670,0.185980
445,1.889760,0.188630
450,1.888230,0.193280
455,1.888640,0.197920
460,1.889490,0.202900
465,1.893210,0.208550
470,1.896930,0.212600
475,1.903010,0.216840
480,1.910040,0.220820
485,1.917380,0.223230
490,1.926480,0.225000
495,1.935580,0.224340
500,1.947400,0.223130
505,1.960220,0.220610
510,1.973190,0.215970
515,1.986470,0.209480
520,1.999740,0.201680
525,2.012360,0.192230
530,2.024770,0.178670
535,2.034250,0.162600
540,2.037970,0.142680
545,2.041690,0.122100
550,2.037440,0.103080
555,2.032480,0.085450
560,2.026290,0.071510
565,2.018870,0.059710
570,2.011450,0.052210
575,2.003620,0.045840
580,1.995760,0.041290
585,1.988120,0.036970
590,1.980680,0.034290
595,1.973360,0.031660
600,1.967110,0.029330
605,1.960860,0.027010
610,1.955530,0.025000
615,1.950990,0.024000
620,1.946440,0.023370
625,1.941890,0.022050
630,1.937340,0.021790
635,1.932690,0.020740
640,1.928010,0.020000
645,1.923520,0.019090
650,1.920210,0.018000
655,1.916910,0.018000
660,1.914200,0.017000
665,1.911720,0.016000
670,1.909280,0.016000
675,1.906930,0.015000
680,1.904590,0.014000
685,1.902450,0.014000
690,1.900390,0.013140
695,1.898180,0.013000
700,1.895700,0.012530
705,1.893220,0.012000
710,1.891120,0.011000
715,1.889050,0.011000
720,1.887040,0.010000
725,1.885090,0.009250
730,1.883130,0.009000
735,1.881460,0.008940
740,1.879800,0.008000
745,1.878150,0.007000
750,1.876500,0.007000
755,1.874890,0.006980
760,1.873720,0.006000
765,1.872550,0.005000
770,1.871120,0.005000
775,1.869460,0.005000
780,1.867860,0.005000
785,1.866620,0.005000
790,1.865370,0.005000
795,1.864180,0.005000
800,1.863010,0.005000
805,1.861890,0.004000
810,1.861060,0.004000
815,1.860230,0.004000
820,1.858810,0.004000
825,1.857160,0.004000
830,1.855770,0.004000
835,1.854980,0.004000
840,1.854200,0.004000
845,1.853080,0.004000
850,1.851840,0.004000
855,1.850600,0.004000
860,1.849360,0.004000
865,1.848120,0.004000
870,1.847250,0.004000
875,1.846430,0.004000
880,1.845620,0.004000
885,1.844840,0.004000
890,1.844060,0.004000
895,1.843280,0.004000
900,1.842500,0.004000

File: materials/MDMO-PPV.csv
wavelength_nm,n,k
301.650000,1.750000,0.075041
303.300000,1.750000,0.077294
304.950000,1.750000,0.080210
306.590000,1.750000,0.083540
308.240000,1.750000,0.087057
309.890000,1.750000,0.090606
311.540000,1.750000,0.094105
313.190000,1.750000,0.097520
314.840000,1.750000,0.100830
316.480000,1.750000,0.103980
318.130000,1.750000,0.106910
319.780000,1.750000,0.109530
321.430000,1.750000,0.111810
323.080000,1.750000,0.113830
324.730000,1.750000,0.115720
326.370000,1.750000,0.117620
328.020000,1.750000,0.119560
329.670000,1.750000,0.121460
331.320000,1.750000,0.123150
332.970000,1.750000,0.124480
334.620000,1.750000,0.125380
336.260000,1.750000,0.125900
337.910000,1.750000,0.126180
339.560000,1.750000,0.126370
341.210000,1.750000,0.126550
342.860000,1.750000,0.126730
344.510000,1.750000,0.126900
346.150000,1.750000,0.126990
347.800000,1.750000,0.126960
349.450000,1.750000,0.126800
351.100000,1.750000,0.126510
352.750000,1.750000,0.126090
354.400000,1.750000,0.125580
356.040000,1.750000,0.125010
357.690000,1.750000,0.124420
359.340000,1.750000,0.123830
360.990000,1.750000,0.123250
362.640000,1.750000,0.122680
364.290000,1.750000,0.122170
365.930000,1.750000,0.121770
367.580000,1.750000,0.121570
369.230000,1.750000,0.121600
370.880000,1.750000,0.121870
372.530000,1.750000,0.122390
374.180000,1.750000,0.123170
375.820000,1.750000,0.124290
377.470000,1.750000,0.125810
379.120000,1.750000,0.127760
380.770000,1.750000,0.130050
382.420000,1.750000,0.132590
384.070000,1.750000,0.135250
385.710000,1.750000,0.138040
387.360000,1.750000,0.141060
389.010000,1.750000,0.144420
390.660000,1.750000,0.148190
392.310000,1.750000,0.152300
393.960000,1.750000,0.156630
395.600000,1.750000,0.161080
397.250000,1.750000,0.165630
398.900000,1.750000,0.170330
400.550000,1.750000,0.175290
402.200000,1.750000,0.180590
403.850000,1.750000,0.186230
405.490000,1.750000,0.192170
407.140000,1.750000,0.198420
408.790000,1.750000,0.205030
410.440000,1.750000,0.212030
412.090000,1.750000,0.219440
413.740000,1.750000,0.227170
415.380000,1.750000,0.235070
417.030000,1.750000,0.242950
418.680000,1.750000,0.250720
420.330000,1.750000,0.258450
421.980000,1.750000,0.266390
423.630000,1.750000,0.274890
425.270000,1.750000,0.284180
426.920000,1.750000,0.294320
428.570000,1.750000,0.305190
430.220000,1.750000,0.316630
431.870000,1.750000,0.328480
433.520000,1.750000,0.340730
435.160000,1.750000,0.353400
436.810000,1.750000,0.366490
438.460000,1.750000,0.379910
440.110000,1.750000,0.393530
441.760000,1.750000,0.407250
443.410000,1.750000,0.421040
445.050000,1.750000,0.434900
446.700000,1.750000,0.448810
448.350000,1.750000,0.462670
450.000000,1.750000,0.476310
451.650000,1.750000,0.489630
453.300000,1.750000,0.502620
454.950000,1.750000,0.515360
456.590000,1.750000,0.527990
458.240000,1.750000,0.540610
459.890000,1.750000,0.553290
461.540000,1.750000,0.565990
463.190000,1.750000,0.578660
464.840000,1.750000,0.591220
466.480000,1.750000,0.603600
468.130000,1.750000,0.615720
469.780000,1.750000,0.627550
471.430000,1.750000,0.639100
473.080000,1.750000,0.650430
474.730000,1.750000,0.661620
476.370000,1.750000,0.672730
478.020000,1.750000,0.683730
479.670000,1.750000,0.694510
481.320000,1.750000,0.704920
482.970000,1.750000,0.714770
484.620000,1.750000,0.723940
486.260000,1.750000,0.732370
487.910000,1.750000,0.740000
489.560000,1.750000,0.746810
491.210000,1.750000,0.752800
492.860000,1.750000,0.758050
494.510000,1.750000,0.762610
496.150000,1.750000,0.766550
497.800000,1.750000,0.769780
499.450000,1.750000,0.772220
501.100000,1.750000,0.773760
502.750000,1.750000,0.774410
504.400000,1.750000,0.774230
506.040000,1.750000,0.773360
507.690000,1.750000,0.771900
509.340000,1.750000,0.769880
510.990000,1.750000,0.767210
512.640000,1.750000,0.763820
514.290000,1.750000,0.759700
515.930000,1.750000,0.754880
517.580000,1.750000,0.749350
519.230000,1.750000,0.743080
520.880000,1.750000,0.736030
522.530000,1.750000,0.728160
524.180000,1.750000,0.719450
525.820000,1.750000,0.709910
527.470000,1.750000,0.699520
529.120000,1.750000,0.688260
530.770000,1.750000,0.676110
532.420000,1.750000,0.663110
534.070000,1.750000,0.649360
535.710000,1.750000,0.635060
537.360000,1.750000,0.620420
539.010000,1.750000,0.605610
540.660000,1.750000,0.590750
542.310000,1.750000,0.575800
543.960000,1.750000,0.560650
545.600000,1.750000,0.545060
547.250000,1.750000,0.528730
548.900000,1.750000,0.511270
550.550000,1.750000,0.492240
552.200000,1.750000,0.471290
553.850000,1.750000,0.448190
555.490000,1.750000,0.423050
557.140000,1.750000,0.396280
558.790000,1.750000,0.368530
560.440000,1.750000,0.340450
562.090000,1.750000,0.312590
563.740000,1.750000,0.285250
565.380000,1.750000,0.258580
567.030000,1.750000,0.232720
568.680000,1.750000,0.207840
570.330000,1.750000,0.184200
571.980000,1.750000,0.162110
573.630000,1.750000,0.141840
575.270000,1.750000,0.123550
576.920000,1.750000,0.107320
578.570000,1.750000,0.093077
580.220000,1.750000,0.080680
581.870000,1.750000,0.069933
583.520000,1.750000,0.060687
585.160000,1.750000,0.052818
586.810000,1.750000,0.046250
588.460000,1.750000,0.040873
590.110000,1.750000,0.036561
591.760000,1.750000,0.033122
593.410000,1.750000,0.030359
595.050000,1.750000,0.028051
596.700000,1.750000,0.026014
598.350000,1.750000,0.024079
600.000000,1.750000,0.022173
601.650000,1.750000,0.020316
603.300000,1.750000,0.018626
604.950000,1.750000,0.017221
606.590000,1.750000,0.016159
608.240000,1.750000,0.015367
609.890000,1.750000,0.014696
611.540000,1.750000,0.013991
613.190000,1.750000,0.013192
614.840000,1.750000,0.012347
616.480000,1.750000,0.011572
618.130000,1.750000,0.010959
619.780000,1.750000,0.010510
621.430000,1.750000,0.010115
623.080000,1.750000,0.009618
624.730000,1.750000,0.008907
626.370000,1.750000,0.008006
628.020000,1.750000,0.007084
629.670000,1.750000,0.006373
631.320000,1.750000,0.006029
632.970000,1.750000,0.006026
634.620000,1.750000,0.006175
636.260000,1.750000,0.006235
637.910000,1.750000,0.006060
639.560000,1.750000,0.005682
641.210000,1.750000,0.005274
642.860000,1.750000,0.005036
644.510000,1.750000,0.005064
646.150000,1.750000,0.005298
647.800000,1.750000,0.005565
649.450000,1.750000,0.005703
651.100000,1.750000,0.005654
652.750000,1.750000,0.005496
654.400000,1.750000,0.005382
656.040000,1.750000,0.005444
657.690000,1.750000,0.005698
659.340000,1.750000,0.006035
660.990000,1.750000,0.006276
662.640000,1.750000,0.006292
664.290000,1.750000,0.006080
665.930000,1.750000,0.005773
667.580000,1.750000,0.005559
669.230000,1.750000,0.005573
670.880000,1.750000,0.005816
672.530000,1.750000,0.006159
674.180000,1.750000,0.006422
675.820000,1.750000,0.006487
677.470000,1.750000,0.006370
679.120000,1.750000,0.006206
680.770000,1.750000,0.006155
682.420000,1.750000,0.006303
684.070000,1.750000,0.006603
685.710000,1.750000,0.006904
687.360000,1.750000,0.007038
689.010000,1.750000,0.006937
690.660000,1.750000,0.006666
692.310000,1.750000,0.006398
693.960000,1.750000,0.006294
695.600000,1.750000,0.006428
697.250000,1.750000,0.006730
698.900000,1.750000,0.007036
700.550000,1.750000,0.007173
702.200000,1.750000,0.007070
703.850000,1.750000,0.006794
705.490000,1.750000,0.006516
707.140000,1.750000,0.006393
708.790000,1.750000,0.006477
710.440000,1.750000,0.006680
712.090000,1.750000,0.006831
713.740000,1.750000,0.006774
715.380000,1.750000,0.006454
717.030000,1.750000,0.005939
718.680000,1.750000,0.005373
720.330000,1.750000,0.004892
721.980000,1.750000,0.004568
723.630000,1.750000,0.004398
725.270000,1.750000,0.004334
726.920000,1.750000,0.004322
728.570000,1.750000,0.004328
730.220000,1.750000,0.004338
731.870000,1.750000,0.004348
733.520000,1.750000,0.004358
735.160000,1.750000,0.004367
736.810000,1.750000,0.004377
738.460000,1.750000,0.004387
740.110000,1.750000,0.004397
741.760000,1.750000,0.004407
743.410000,1.750000,0.004417
745.050000,1.750000,0.004426
746.700000,1.750000,0.004436
748.350000,1.750000,0.004446
750.000000,1.750000,0.004459
751.650000,1.750000,0.004488
753.300000,1.750000,0.004553
754.950000,1.750000,0.004673
756.590000,1.750000,0.004850
758.240000,1.750000,0.005046
759.890000,1.750000,0.005206
761.540000,1.750000,0.005273
763.190000,1.750000,0.005228
764.840000,1.750000,0.005090
766.480000,1.750000,0.004913
768.130000,1.750000,0.004755
769.780000,1.750000,0.004652
771.430000,1.750000,0.004606
773.080000,1.750000,0.004596
774.730000,1.750000,0.004603
776.370000,1.750000,0.004609
778.020000,1.750000,0.004595
779.670000,1.750000,0.004525
781.320000,1.750000,0.004340
782.970000,1.750000,0.003985
784.620000,1.750000,0.003457
786.260000,1.750000,0.002830
787.910000,1.750000,0.002258
789.560000,1.750000,0.001915
791.210000,1.750000,0.001919
792.860000,1.750000,0.002272
794.510000,1.750000,0.002859
796.150000,1.750000,0.003508
797.800000,1.750000,0.004061
799.450000,1.750000,0.004441
801.100000,1.750000,0.004650
802.750000,1.750000,0.004738
804.400000,1.750000,0.004747
806.040000,1.750000,0.004678
807.690000,1.750000,0.004486
809.340000,1.750000,0.004120
810.990000,1.750000,0.003573
812.640000,1.750000,0.002925
814.290000,1.750000,0.002333
815.930000,1.750000,0.001979
817.580000,1.750000,0.001983
819.230000,1.750000,0.002347
820.880000,1.750000,0.002954
822.530000,1.750000,0.003624
824.180000,1.750000,0.004195
825.820000,1.750000,0.004587
827.470000,1.750000,0.004799
829.120000,1.750000,0.004869
830.770000,1.750000,0.004818
832.420000,1.750000,0.004624
834.070000,1.750000,0.004241
835.710000,1.750000,0.003657
837.360000,1.750000,0.002927
839.010000,1.750000,0.002195
840.660000,1.750000,0.001640
842.310000,1.750000,0.001417
843.960000,1.750000,0.001564
845.600000,1.750000,0.002001
847.250000,1.750000,0.002564
848.900000,1.750000,0.003109
850.550000,1.750000,0.003552
852.200000,1.750000,0.003896
853.850000,1.750000,0.004179
855.490000,1.750000,0.004438
857.140000,1.750000,0.004660
858.790000,1.750000,0.004800
860.440000,1.750000,0.004809
862.090000,1.750000,0.004692
863.740000,1.750000,0.004510
865.380000,1.750000,0.004354
867.030000,1.750000,0.004299
868.680000,1.750000,0.004371
870.330000,1.750000,0.004549
871.980000,1.750000,0.004771
873.630000,1.750000,0.004972
875.270000,1.750000,0.005110
876.920000,1.750000,0.005184
878.570000,1.750000,0.005215
880.220000,1.750000,0.005229
881.870000,1.750000,0.005239
883.520000,1.750000,0.005249
885.160000,1.750000,0.005259
886.810000,1.750000,0.005268
888.460000,1.750000,0.005278
890.110000,1.750000,0.005288
891.760000,1.750000,0.005298
893.410000,1.750000,0.005308
895.050000,1.750000,0.005317
896.700000,1.750000,0.005327
898.350000,1.750000,0.005337
900.000000,1.750000,0.005347

File: materials/Mg.csv
wavelength_nm,n,k
400,0.500000,2.500000
435,0.520000,2.650000
491,0.530000,2.920000
545,0.570000,3.470000
577,0.480000,3.710000
600,0.500000,4.000000
700,0.530000,4.300000
800,0.550000,4.500000

File: materials/Mo.csv
wavelength_nm,n,k
351.210000,3.060000,3.220000
353.710000,3.060000,3.210000
356.260000,3.060000,3.200000
358.840000,3.060000,3.200000
361.460000,3.060000,3.190000
364.120000,3.060000,3.190000
366.820000,3.060000,3.190000
369.550000,3.060000,3.180000
372.330000,3.060000,3.180000
375.150000,3.060000,3.180000
378.020000,3.060000,3.180000
380.920000,3.060000,3.180000
383.880000,3.050000,3.180000
386.880000,3.050000,3.180000
389.920000,3.040000,3.190000
393.020000,3.040000,3.200000
396.160000,3.030000,3.210000
399.360000,3.030000,3.220000
402.600000,3.030000,3.230000
405.900000,3.030000,3.240000
409.260000,3.040000,3.260000
412.670000,3.040000,3.270000
416.130000,3.040000,3.280000
419.660000,3.040000,3.300000
423.250000,3.050000,3.310000
426.900000,3.050000,3.330000
430.610000,3.060000,3.350000
434.390000,3.060000,3.370000
438.230000,3.070000,3.400000
442.140000,3.080000,3.420000
446.130000,3.090000,3.440000
450.180000,3.100000,3.460000
454.310000,3.120000,3.490000
458.520000,3.130000,3.510000
462.800000,3.150000,3.530000
467.170000,3.170000,3.560000
471.620000,3.190000,3.580000
476.150000,3.220000,3.610000
480.780000,3.250000,3.640000
485.490000,3.280000,3.670000
490.300000,3.320000,3.700000
495.200000,3.360000,3.730000
500.200000,3.410000,3.760000
505.310000,3.470000,3.770000
510.520000,3.530000,3.780000
515.830000,3.590000,3.780000
521.260000,3.650000,3.750000
526.810000,3.710000,3.710000
532.470000,3.750000,3.660000
538.260000,3.790000,3.610000
544.180000,3.800000,3.550000
550.220000,3.790000,3.500000
556.400000,3.780000,3.450000
562.730000,3.760000,3.410000
569.200000,3.740000,3.410000
575.810000,3.720000,3.410000
582.590000,3.700000,3.430000
589.520000,3.680000,3.450000
596.630000,3.670000,3.470000
603.900000,3.670000,3.480000
611.360000,3.670000,3.500000
619.000000,3.680000,3.520000
626.840000,3.690000,3.540000
634.870000,3.710000,3.550000
643.120000,3.720000,3.570000
651.580000,3.740000,3.580000
660.270000,3.760000,3.590000
669.190000,3.780000,3.590000
678.360000,3.790000,3.590000
687.780000,3.810000,3.580000
697.470000,3.820000,3.570000
707.430000,3.830000,3.550000
717.680000,3.840000,3.530000
728.240000,3.840000,3.510000
739.100000,3.840000,3.490000
750.300000,3.820000,3.460000
761.850000,3.800000,3.440000
773.750000,3.770000,3.410000
786.030000,3.730000,3.380000
798.710000,3.670000,3.340000
811.800000,3.600000,3.320000
825.330000,3.530000,3.300000
839.320000,3.440000,3.300000
853.790000,3.350000,3.320000
868.770000,3.250000,3.350000
884.290000,3.150000,3.400000
900.360000,3.050000,3.470000
917.040000,2.960000,3.550000
934.340000,2.860000,3.640000
952.310000,2.770000,3.740000
970.980000,2.680000,3.850000
990.400000,2.600000,3.960000
1010.610000,2.520000,4.090000
1031.670000,2.440000,4.220000
1053.620000,2.370000,4.370000
1076.520000,2.290000,4.520000
1100.440000,2.230000,4.680000
1125.460000,2.160000,4.850000
1151.630000,2.100000,5.030000
1179.050000,2.040000,5.210000
1207.810000,1.990000,5.390000
1238.000000,1.940000,5.580000
1269.740000,1.890000,5.780000
1303.160000,1.830000,6.000000
1338.380000,1.780000,6.230000
1375.560000,1.740000,6.480000
1414.860000,1.720000,6.740000
1456.470000,1.690000,7.010000
1500.610000,1.650000,7.290000
1547.500000,1.620000,7.580000
1597.420000,1.590000,7.900000
1650.670000,1.540000,8.240000
1707.590000,1.500000,8.600000
1768.570000,1.480000,8.990000
1834.070000,1.450000,9.410000
1904.620000,1.420000,9.840000
1980.800000,1.390000,10.300000
2063.330000,1.360000,10.830000
2153.040000,1.340000,11.430000
2250.910000,1.350000,12.120000
2358.100000,1.360000,12.820000
2476.000000,1.370000,13.500000

File: materials/MoO3_Salehi.csv
wavelength_nm,n,k
400.920000,2.084400,0
402.510000,2.082900,0
404.090000,2.081400,0
405.680000,2.079900,0
407.260000,2.078400,0
408.850000,2.076900,0
410.440000,2.075500,0
412.020000,2.074100,0
413.610000,2.072600,0
415.200000,2.071300,0
416.780000,2.069900,0
418.370000,2.068500,0
419.950000,2.067200,0
421.540000,2.065800,0
423.130000,2.064500,0
424.710000,2.063200,0
426.300000,2.061900,0
427.890000,2.060700,0
429.470000,2.059400,0
431.060000,2.058200,0
432.640000,2.056900,0
434.230000,2.055700,0
435.820000,2.054500,0
437.400000,2.053300,0
438.990000,2.052100,0
440.570000,2.051000,0
442.160000,2.049800,0
443.750000,2.048700,0
445.330000,2.047500,0
446.920000,2.046400,0
448.500000,2.045300,0
450.090000,2.044200,0
451.670000,2.043100,0
453.260000,2.042100,0
454.850000,2.041000,0
456.430000,2.040000,0
458.020000,2.038900,0
459.600000,2.037900,0
461.190000,2.036900,0
462.770000,2.035900,0
464.360000,2.034900,0
465.950000,2.033900,0
467.530000,2.032900,0
469.120000,2.032000,0
470.700000,2.031000,0
472.290000,2.030100,0
473.870000,2.029100,0
475.460000,2.028200,0
477.040000,2.027300,0
478.630000,2.026400,0
480.210000,2.025500,0
481.800000,2.024600,0
483.390000,2.023700,0
484.970000,2.022800,0
486.560000,2.022000,0
488.140000,2.021100,0
489.730000,2.020300,0
491.310000,2.019400,0
492.900000,2.018600,0
494.480000,2.017800,0
496.070000,2.016900,0
497.650000,2.016100,0
499.240000,2.015300,0
500.820000,2.014500,0
502.410000,2.013800,0
503.990000,2.013000,0
505.580000,2.012200,0
507.160000,2.011400,0
508.750000,2.010700,0
510.330000,2.009900,0
511.910000,2.009200,0
513.500000,2.008500,0
515.080000,2.007700,0
516.670000,2.007000,0
518.250000,2.006300,0
519.840000,2.005600,0
521.420000,2.004900,0
523.010000,2.004200,0
524.590000,2.003500,0
526.180000,2.002800,0
527.760000,2.002100,0
529.340000,2.001500,0
530.930000,2.000800,0
532.510000,2.000100,0
534.100000,1.999500,0
535.680000,1.998800,0
537.260000,1.998200,0
538.850000,1.997600,0
540.430000,1.996900,0
542.020000,1.996300,0
543.600000,1.995700,0
545.180000,1.995100,0
546.770000,1.994500,0
548.350000,1.993900,0
549.940000,1.993300,0
551.520000,1.992700,0
553.100000,1.992100,0
554.690000,1.991500,0
556.270000,1.990900,0
557.850000,1.990400,0
559.440000,1.989800,0
561.020000,1.989200,0
562.600000,1.988700,0
564.190000,1.988100,0
565.770000,1.987600,0
567.350000,1.987000,0
568.940000,1.986500,0
570.520000,1.985900,0
572.100000,1.985400,0
573.690000,1.984900,0
575.270000,1.984400,0
576.850000,1.983900,0
578.430000,1.983300,0
580.020000,1.982800,0
581.600000,1.982300,0
583.180000,1.981800,0
584.770000,1.981300,0
586.350000,1.980800,0
587.930000,1.980300,0
589.510000,1.979900,0
591.090000,1.979400,0
592.680000,1.978900,0
594.260000,1.978400,0
595.840000,1.978000,0
597.420000,1.977500,0
599.010000,1.977000,0
600.590000,1.976600,0
602.170000,1.976100,0
603.750000,1.975700,0
605.330000,1.975200,0
606.920000,1.974800,0
608.500000,1.974300,0
610.080000,1.973900,0
611.660000,1.973500,0
613.240000,1.973000,0
614.820000,1.972600,0
616.410000,1.972200,0
617.990000,1.971800,0
619.570000,1.971300,0
621.150000,1.970900,0
622.730000,1.970500,0
624.310000,1.970100,0
625.890000,1.969700,0
627.470000,1.969300,0
629.060000,1.968900,0
630.640000,1.968500,0
632.220000,1.968100,0
633.800000,1.967700,0
635.380000,1.967300,0
636.960000,1.967000,0
638.540000,1.966600,0
640.120000,1.966200,0
641.700000,1.965800,0
643.280000,1.965400,0
644.860000,1.965100,0
646.440000,1.964700,0
648.020000,1.964300,0
649.600000,1.964000,0
651.180000,1.963600,0
652.760000,1.963300,0
654.340000,1.962900,0
655.920000,1.962600,0
657.500000,1.962200,0
659.080000,1.961900,0
660.660000,1.961500,0
662.240000,1.961200,0
663.820000,1.960800,0
665.400000,1.960500,0
666.980000,1.960200,0
668.560000,1.959800,0
670.140000,1.959500,0
671.720000,1.959200,0
673.300000,1.958900,0
674.880000,1.958500,0
676.450000,1.958200,0
678.030000,1.957900,0
679.610000,1.957600,0
681.190000,1.957300,0
682.770000,1.957000,0
684.350000,1.956700,0
685.930000,1.956300,0
687.510000,1.956000,0
689.080000,1.955700,0
690.660000,1.955400,0
692.240000,1.955100,0
693.820000,1.954800,0
695.400000,1.954500,0
696.970000,1.954300,0
698.550000,1.954000,0
700.130000,1.953700,0
