Repository: tmdgus3/oled_emission_simulator

File: materials/NBP.csv
wavelength_nm,n,k
400.920000,2.184300,0.088104
402.510000,2.175500,0.078668
404.090000,2.166500,0.070032
405.680000,2.157400,0.062159
407.260000,2.148400,0.055012
408.850000,2.139500,0.048549
410.440000,2.130600,0.042728
412.020000,2.121900,0.037503
413.610000,2.113400,0.032832
415.200000,2.105100,0.028669
416.780000,2.097000,0.024972
418.370000,2.089200,0.021701
419.950000,2.081600,0.018814
421.540000,2.074200,0.016275
423.130000,2.067100,0.014049
424.710000,2.060300,0.012103
426.300000,2.053700,0.010405
427.890000,2.047400,0.008930
429.470000,2.041400,0.007650
431.060000,2.035500,0.006542
432.640000,2.029900,0.005586
434.230000,2.024500,0.004763
435.820000,2.019400,0.004056
437.400000,2.014400,0.003449
438.990000,2.009700,0.002930
440.570000,2.005100,0.002487
442.160000,2.000700,0.002109
443.750000,1.996500,0.001787
445.330000,1.992400,0.001513
446.920000,1.988500,0.001281
448.500000,1.984700,0.001084
450.090000,1.981000,0.000917
451.670000,1.977500,0.000776
453.260000,1.974100,0.000656
454.850000,1.970900,0.000556
456.430000,1.967700,0.000470
458.020000,1.964600,0.000399
459.600000,1.961600,0.000338
461.190000,1.958800,0.000287
462.770000,1.956000,0.000244
464.360000,1.953200,0.000208
465.950000,1.950600,0.000177
467.530000,1.948000,0.000152
469.120000,1.945600,0.000130
470.700000,1.943100,0.000111
472.290000,1.940800,0.000096
473.870000,1.938500,0.000083
475.460000,1.936200,0.000071
477.040000,1.934100,0.000062
478.630000,1.931900,0.000054
480.210000,1.929900,0.000047
481.800000,1.927800,0.000041
483.390000,1.925900,0.000036
484.970000,1.923900,0.000032
486.560000,1.922000,0.000028
488.140000,1.920200,0.000025
489.730000,1.918400,0.000022
491.310000,1.916600,0.000019
492.900000,1.914900,0.000017
494.480000,1.913200,0.000015
496.070000,1.911500,0.000014
497.650000,1.909900,0.000012
499.240000,1.908300,0.000011
500.820000,1.906700,0.000010
502.410000,1.905200,0.000009
503.990000,1.903700,0.000008
505.580000,1.902200,0.000007
507.160000,1.900800,0.000007
508.750000,1.899400,0.000006
510.330000,1.898000,0.000006
511.910000,1.896600,0.000005
513.500000,1.895300,0.000005
515.080000,1.894000,0.000004
516.670000,1.892700,0.000004
518.250000,1.891400,0.000003
519.840000,1.890200,0.000003
521.420000,1.888900,0.000003
523.010000,1.887700,0.000003
524.590000,1.886500,0.000002
526.180000,1.885400,0.000002
527.760000,1.884200,0.000002
529.340000,1.883100,0.000002
530.930000,1.882000,0.000002
532.510000,1.880900,0.000002
534.100000,1.879800,0.000001
535.680000,1.878800,0.000001
537.260000,1.877700,0.000001
538.850000,1.876700,0.000001
540.430000,1.875700,0.000001
542.020000,1.874700,0.000001
543.600000,1.873700,0.000001
545.180000,1.872800,0.000001
546.770000,1.871800,0.000001
548.350000,1.870900,0.000001
549.940000,1.870000,0.000001
551.520000,1.869000,0.000001
553.100000,1.868200,0.000001
554.690000,1.867300,0.000000
556.270000,1.866400,0.000000
557.850000,1.865500,0.000000
559.440000,1.864700,0.000000
561.020000,1.863900,0.000000
562.600000,1.863000,0.000000
564.190000,1.862200,0.000000
565.770000,1.861400,0.000000
567.350000,1.860600,0.000000
568.940000,1.859900,0.000000
570.520000,1.859100,0.000000
572.100000,1.858300,0.000000
573.690000,1.857600,0.000000
575.270000,1.856900,0.000000
576.850000,1.856100,0.000000
578.430000,1.855400,0.000000
580.020000,1.854700,0.000000
581.600000,1.854000,0.000000
583.180000,1.853300,0.000000
584.770000,1.852600,0.000000
586.350000,1.852000,0.000000
587.930000,1.851300,0.000000
589.510000,1.850600,0.000000
591.090000,1.850000,0.000000
592.680000,1.849300,0.000000
594.260000,1.848700,0.000000
595.840000,1.848100,0.000000
597.420000,1.847500,0.000000
599.010000,1.846900,0.000000
600.590000,1.846300,0.000000
602.170000,1.845700,0.000000
603.750000,1.845100,0.000000
605.330000,1.844500,0.000000
606.920000,1.843900,0.000000
608.500000,1.843300,0.000000
610.080000,1.842800,0.000000
611.660000,1.842200,0.000000
613.240000,1.841700,0.000000
614.820000,1.841100,0.000000
616.410000,1.840600,0.000000
617.990000,1.840100,0.000000
619.570000,1.839500,0.000000
621.150000,1.839000,0.000000
622.730000,1.838500,0.000000
624.310000,1.838000,0.000000
625.890000,1.837500,0.000000
627.470000,1.837000,0.000000
629.060000,1.836500,0.000000
630.640000,1.836000,0.000000
632.220000,1.835500,0.000000
633.800000,1.835100,0.000000
635.380000,1.834600,0.000000
636.960000,1.834100,0.000000
638.540000,1.833700,0.000000
640.120000,1.833200,0.000000
641.700000,1.832800,0.000000
643.280000,1.832300,0.000000
644.860000,1.831900,0.000000
646.440000,1.831400,0.000000
648.020000,1.831000,0.000000
649.600000,1.830600,0.000000
651.180000,1.830200,0.000000
652.760000,1.829700,0.000000
654.340000,1.829300,0.000000
655.920000,1.828900,0.000000
657.500000,1.828500,0.000000
659.080000,1.828100,0.000000
660.660000,1.827700,0.000000
662.240000,1.827300,0.000000
663.820000,1.826900,0.000000
665.400000,1.826500,0.000000
666.980000,1.826100,0.000000
668.560000,1.825800,0.000000
670.140000,1.825400,0.000000
671.720000,1.825000,0.000000
673.300000,1.824600,0.000000
674.880000,1.824300,0.000000
676.450000,1.823900,0.000000
678.030000,1.823500,0.000000
679.610000,1.823200,0.000000
681.190000,1.822800,0.000000
682.770000,1.822500,0.000000
684.350000,1.822100,0.000000
685.930000,1.821800,0.000000
687.510000,1.821500,0.000000
689.080000,1.821100,0.000000
690.660000,1.820800,0.000000
692.240000,1.820500,0.000000
693.820000,1.820100,0.000000
695.400000,1.819800,0.000000
696.970000,1.819500,0.000000
698.550000,1.819200,0.000000
700.130000,1.818900,0.000000

File: materials/NBPhen.csv
wavelength_nm,n,k
0.008540,1.857500,0.011170
0.008470,1.844500,0.011150
0.008410,1.833000,0.011120
0.008340,1.822800,0.011080
0.008280,1.813500,0.011040
0.008210,1.805200,0.011000
0.008150,1.797500,0.010950
0.008090,1.790600,0.010900
0.008020,1.784200,0.010850
0.007960,1.778300,0.010800
0.007890,1.772900,0.010740
0.007830,1.767800,0.010680
0.007770,1.763100,0.010620
0.007700,1.758700,0.010560
0.007640,1.754600,0.010500
0.007580,1.750800,0.010440
0.007520,1.747100,0.010380
0.007460,1.743700,0.010320
0.007400,1.740500,0.010250
0.007340,1.737400,0.010190
0.007280,1.734600,0.010130
0.007220,1.731800,0.010070
0.007160,1.729200,0.010010
0.007100,1.726700,0.009940
0.007040,1.724400,0.009880
0.006990,1.722100,0.009820
0.006930,1.720000,0.009760
0.006870,1.717900,0.009700
0.006820,1.715900,0.009640
0.006760,1.714000,0.009580
0.006710,1.712200,0.009520
0.006650,1.710400,0.009460
0.006600,1.708800,0.009400
0.006550,1.707100,0.009340
0.006500,1.705600,0.009280
0.006450,1.704100,0.009220
0.006390,1.702600,0.009170
0.006340,1.701200,0.009110
0.006290,1.699800,0.009050
0.006250,1.698500,0.009000
0.006200,1.697300,0.008940
0.006150,1.696000,0.008890
0.006100,1.694800,0.008830
0.006050,1.693700,0.008780
0.006010,1.692500,0.008730
0.005960,1.691500,0.008670
0.005920,1.690400,0.008620
0.005870,1.689400,0.008570
0.005830,1.688400,0.008520
0.005780,1.687400,0.008470
0.005740,1.686400,0.008420
0.005700,1.685500,0.008370
0.005650,1.684600,0.008320
0.005610,1.683700,0.008270
0.005570,1.682900,0.008220
0.005530,1.682000,0.008170
0.005490,1.681200,0.008120
0.005450,1.680400,0.008080
0.005410,1.679700,0.008030
0.005370,1.678900,0.007990
0.005330,1.678200,0.007940
0.005290,1.677400,0.007890
0.005250,1.676700,0.007850
0.005220,1.676000,0.007810
0.005180,1.675400,0.007760
0.005140,1.674700,0.007720
0.005110,1.674000,0.007670
0.005070,1.673400,0.007630
0.005030,1.672800,0.007590
0.005000,1.672200,0.007550
0.004960,1.671600,0.007510
0.004930,1.671000,0.007470
0.004900,1.670400,0.007430
0.004860,1.669900,0.007390
0.004830,1.669300,0.007350
0.004800,1.668800,0.007310
0.004760,1.668200,0.007270
0.004730,1.667700,0.007230
0.004700,1.667200,0.007190
0.004670,1.666700,0.007150
0.004640,1.666200,0.007110
0.004610,1.665700,0.007080
0.004580,1.665200,0.007040
0.004550,1.664800,0.007000
0.004520,1.664300,0.006970
0.004490,1.663800,0.006930
0.004460,1.663400,0.006900
0.004430,1.663000,0.006860
0.004400,1.662500,0.006830
0.004370,1.662100,0.006790
0.004350,1.661700,0.006760
0.004320,1.661300,0.006730
0.004290,1.660900,0.006690
0.004260,1.660500,0.006660
0.004240,1.660100,0.006630
0.004210,1.659700,0.006590
0.004190,1.659300,0.006560
0.004160,1.658900,0.006530
0.004130,1.658600,0.006500
0.004110,1.658200,0.006470
0.004080,1.657800,0.006430
0.004060,1.657500,0.006400
0.004030,1.657100,0.006370
0.004010,1.656800,0.006340
0.003990,1.656500,0.006310
0.003960,1.656100,0.006280
0.003940,1.655800,0.006250
0.003920,1.655500,0.006220
0.003890,1.655200,0.006200
0.003870,1.654800,0.006170
0.003850,1.654500,0.006140
0.003830,1.654200,0.006110
0.003800,1.653900,0.006080
0.003780,1.653600,0.006060
0.003760,1.653300,0.006030
0.003740,1.653000,0.006000
0.003720,1.652800,0.005970
0.003700,1.652500,0.005950
0.003670,1.652200,0.005920
0.003650,1.651900,0.005890
0.003630,1.651600,0.005870
0.003610,1.651400,0.005840
0.003590,1.651100,0.005820
0.003570,1.650800,0.005790
0.003550,1.650600,0.005770
0.003530,1.650300,0.005740
0.003520,1.650100,0.005720
0.003500,1.649800,0.005690
0.003480,1.649600,0.005670
0.003460,1.649300,0.005640
0.003440,1.649100,0.005620
0.003420,1.648900,0.005600
0.003400,1.648600,0.005570
0.003390,1.648400,0.005550
0.003370,1.648200,0.005530
0.003350,1.647900,0.005500
0.003330,1.647700,0.005480
0.003320,1.647500,0.005460
0.003300,1.647300,0.005440
0.003280,1.647000,0.005410
0.003260,1.646800,0.005390
0.003250,1.646600,0.005370
0.003230,1.646400,0.005350
0.003210,1.646200,0.005330
0.003200,1.646000,0.005300
0.003180,1.645800,0.005280
0.003170,1.645600,0.005260
0.003150,1.645400,0.005240
0.003140,1.645200,0.005220
0.003120,1.645000,0.005200
0.003100,1.644800,0.005180
0.003090,1.644600,0.005160
0.003070,1.644400,0.005140
0.003060,1.644200,0.005120
0.003040,1.644000,0.005100
0.003030,1.643900,0.005080
0.003010,1.643700,0.005060
0.003000,1.643500,0.005040
0.002990,1.643300,0.005020
0.002970,1.643200,0.005000
0.002960,1.643000,0.004980
0.002940,1.642800,0.004970
0.002930,1.642600,0.004950
0.002920,1.642500,0.004930
0.002900,1.642300,0.004910
0.002890,1.642100,0.004890
0.002880,1.642000,0.004870
0.002860,1.641800,0.004860
0.002850,1.641600,0.004840
0.002840,1.641500,0.004820
0.002820,1.641300,0.004800
0.002810,1.641200,0.004790
0.002800,1.641000,0.004770
0.002790,1.640900,0.004750
0.002770,1.640700,0.004730
0.002760,1.640600,0.004720
0.002750,1.640400,0.004700
0.002740,1.640300,0.004680
0.002720,1.640100,0.004670
0.002710,1.640000,0.004650
0.002700,1.639800,0.004640
0.002690,1.639700,0.004620
0.002680,1.639500,0.004600
0.002660,1.639400,0.004590
0.002650,1.639300,0.004570
0.002640,1.639100,0.004560
0.002630,1.639000,0.004540
0.002620,1.638900,0.004520
0.002610,1.638700,0.004510
0.002600,1.638600,0.004490
0.002590,1.638500,0.004480
0.002580,1.638300,0.004460
0.002560,1.638200,0.004450
0.002550,1.638100,0.004430
0.002540,1.637900,0.004420
0.002530,1.637800,0.004400
0.002520,1.637700,0.004390
0.002510,1.637600,0.004380
0.002500,1.637400,0.004360
0.002490,1.637300,0.004350
0.002480,1.637200,0.004330
0.002470,1.637100,0.004320
0.002460,1.637000,0.004300
0.002450,1.636900,0.004290
0.002440,1.636700,0.004280
0.002430,1.636600,0.004260
0.002420,1.636500,0.004250
0.002410,1.636400,0.004240
0.002400,1.636300,0.004220
0.002390,1.636200,0.004210
0.002380,1.636100,0.004200
0.002370,1.635900,0.004180
0.002370,1.635800,0.004170
0.002360,1.635700,0.004160
0.002350,1.635600,0.004140
0.002340,1.635500,0.004130
0.002330,1.635400,0.004120
0.002320,1.635300,0.004100
0.002310,1.635200,0.004090
0.002300,1.635100,0.004080
0.002290,1.635000,0.004070
0.002290,1.634900,0.004050
0.002280,1.634800,0.004040
0.002270,1.634700,0.004030
0.002260,1.634600,0.004020
0.002250,1.634500,0.004010
0.002240,1.634400,0.003990
0.002230,1.634300,0.003980
0.002230,1.634200,0.003970
0.002220,1.634100,0.003960
0.002210,1.634000,0.003950
0.002200,1.633900,0.003940
0.002190,1.633800,0.003920
0.002190,1.633700,0.003910
0.002180,1.633600,0.003900
0.002170,1.633500,0.003890
0.002160,1.633500,0.003880
0.002150,1.633400,0.003870
0.002150,1.633300,0.003860
0.002140,1.633200,0.003840
0.002130,1.633100,0.003830
0.002120,1.633000,0.003820
0.002120,1.632900,0.003810
0.002110,1.632800,0.003800
0.002100,1.632800,0.003790
0.002090,1.632700,0.003780
0.002090,1.632600,0.003770
0.002080,1.632500,0.003760
0.002070,1.632400,0.003750
0.002070,1.632300,0.003740
0.002060,1.632300,0.003730
0.002050,1.632200,0.003720
0.002050,1.632100,0.003710
0.002040,1.632000,0.003700
0.002030,1.631900,0.003690
0.002020,1.631900,0.003680
0.002020,1.631800,0.003670
0.002010,1.631700,0.003660
0.002000,1.631600,0.003650
0.002000,1.631500,0.003640
0.001990,1.631500,0.003630
0.001980,1.631400,0.003620
0.001980,1.631300,0.003610
0.001970,1.631200,0.003600
0.001960,1.631200,0.003590
0.001960,1.631100,0.003580
0.001950,1.631000,0.003570
0.001950,1.630900,0.003560
0.001940,1.630900,0.003550
0.001930,1.630800,0.003540
0.001930,1.630700,0.003530
0.001920,1.630700,0.003520
0.001910,1.630600,0.003510
0.001910,1.630500,0.003500
0.001900,1.630500,0.003490
0.001900,1.630400,0.003480
0.001890,1.630300,0.003480
0.001880,1.630200,0.003470
0.001880,1.630200,0.003460
0.001870,1.630100,0.003450
0.001870,1.630000,0.003440
0.001860,1.630000,0.003430
0.001860,1.629900,0.003420
0.001850,1.629800,0.003410
0.001840,1.629800,0.003410
0.001840,1.629700,0.003400
0.001830,1.629700,0.003390
0.001830,1.629600,0.003380
0.001820,1.629500,0.003370
0.001820,1.629500,0.003360
0.001810,1.629400,0.003350
0.001810,1.629300,0.003350
0.001800,1.629300,0.003340
0.001790,1.629200,0.003330
0.001790,1.629200,0.003320
0.001780,1.629100,0.003310
0.001780,1.629000,0.003310
0.001770,1.629000,0.003300
0.001770,1.628900,0.003290
0.001760,1.628900,0.003280
0.001760,1.628800,0.003270
0.001750,1.628700,0.003270
0.001750,1.628700,0.003260
0.001740,1.628600,0.003250
0.001740,1.628600,0.003240
0.001730,1.628500,0.003230
0.001730,1.628500,0.003230
0.001720,1.628400,0.003220
0.001720,1.628300,0.003210
0.001710,1.628300,0.003200
0.001710,1.628200,0.003200
0.001700,1.628200,0.003190
0.001700,1.628100,0.003180
0.001690,1.628100,0.003170
0.001690,1.628000,0.003170
0.001680,1.628000,0.003160
0.001680,1.627900,0.003150
0.001670,1.627900,0.003140
0.001670,1.627800,0.003140
0.001670,1.627800,0.003130
0.001660,1.627700,0.003120
0.001660,1.627600,0.003120
0.001650,1.627600,0.003110
0.001650,1.627500,0.003100
0.001640,1.627500,0.003090
0.001640,1.627400,0.003090
0.001630,1.627400,0.003080
0.001630,1.627300,0.003070
0.001620,1.627300,0.003070
0.001620,1.627200,0.003060
0.001620,1.627200,0.003050
0.001610,1.627100,0.003050
0.001610,1.627100,0.003040
0.001600,1.627100,0.003030
0.001600,1.627000,0.003030
0.001590,1.627000,0.003020
0.001590,1.626900,0.003010
0.001590,1.626900,0.003010
0.001580,1.626800,0.003000
0.001580,1.626800,0.002990
0.001570,1.626700,0.002990
0.001570,1.626700,0.002980
0.001570,1.626600,0.002970
0.001560,1.626600,0.002970
0.001560,1.626500,0.002960
0.001550,1.626500,0.002950
0.001550,1.626400,0.002950
0.001550,1.626400,0.002940
0.001540,1.626400,0.002940
0.001540,1.626300,0.002930
0.001530,1.626300,0.002920
0.001530,1.626200,0.002920
0.001530,1.626200,0.002910
0.001520,1.626100,0.002900
0.001520,1.626100,0.002900
0.001510,1.626100,0.002890
0.001510,1.626000,0.002890
0.001510,1.626000,0.002880
0.001500,1.625900,0.002870
0.001500,1.625900,0.002870
0.001500,1.625800,0.002860
0.001490,1.625800,0.002860
0.001490,1.625800,0.002850
0.001480,1.625700,0.002840
0.001480,1.625700,0.002840
0.001480,1.625600,0.002830
0.001470,1.625600,0.002830
0.001470,1.625600,0.002820
0.001470,1.625500,0.002820
0.001460,1.625500,0.002810
0.001460,1.625400,0.002800
0.001460,1.625400,0.002800
0.001450,1.625400,0.002790
0.001450,1.625300,0.002790
0.001450,1.625300,0.002780
0.001440,1.625300,0.002780
0.001440,1.625200,0.002770
0.001440,1.625200,0.002760
0.001430,1.625100,0.002760
0.001430,1.625100,0.002750
0.001430,1.625100,0.002750
0.001400,1.624800,0.002710
0.001400,1.624700,0.002700
0.001390,1.624700,0.002690
0.001380,1.624600,0.002680
0.001370,1.624500,0.002670
0.001370,1.624400,0.002650
0.001360,1.624400,0.002640
0.001350,1.624300,0.002630
0.001350,1.624200,0.002620
0.001340,1.624100,0.002610
0.001340,1.624100,0.002600
0.001330,1.624000,0.002590
0.001320,1.623900,0.002580
0.001320,1.623900,0.002570
0.001310,1.623800,0.002560
0.001300,1.623700,0.002550
0.001300,1.623700,0.002540
0.001290,1.623600,0.002530
0.001290,1.623500,0.002520
0.001280,1.623500,0.002510
0.001270,1.623400,0.002500
0.001270,1.623400,0.002490
0.001260,1.623300,0.002480
0.001260,1.623200,0.002470
0.001250,1.623200,0.002460
0.001250,1.623100,0.002450
0.001240,1.623000,0.002440
0.001230,1.623000,0.002430
0.001230,1.622900,0.002420
0.001220,1.622900,0.002410
0.001220,1.622800,0.002410
0.001210,1.622800,0.002400
0.001210,1.622700,0.002390
0.001200,1.622600,0.002380
0.001200,1.622600,0.002370
0.001190,1.622500,0.002360
0.001190,1.622500,0.002350
0.001180,1.622400,0.002340
0.001180,1.622400,0.002340
0.001170,1.622300,0.002330
0.001170,1.622300,0.002320
0.001160,1.622200,0.002310
0.001160,1.622200,0.002300
0.001150,1.622100,0.002290
0.001150,1.622100,0.002290
0.001140,1.622000,0.002280
0.001140,1.622000,0.002270
0.001130,1.621900,0.002260
0.001130,1.621900,0.002250
0.001130,1.621800,0.002250
0.001120,1.621800,0.002240
0.001120,1.621700,0.002230
0.001110,1.621700,0.002220
0.001110,1.621600,0.002210
0.001100,1.621600,0.002210
0.001100,1.621500,0.002200
0.001090,1.621500,0.002190
0.001090,1.621500,0.002180
0.001090,1.621400,0.002180
0.001080,1.621400,0.002170
0.001080,1.621300,0.002160
0.001070,1.621300,0.002160
0.001070,1.621200,0.002150
0.001070,1.621200,0.002140
0.001060,1.621200,0.002130
0.001060,1.621100,0.002130
0.001050,1.621100,0.002120
0.001050,1.621000,0.002110
0.001050,1.621000,0.002110
0.001040,1.620900,0.002100
0.001040,1.620900,0.002090
0.001030,1.620900,0.002090
0.001030,1.620800,0.002080
0.001030,1.620800,0.002070
0.001020,1.620800,0.002070
0.001020,1.620700,0.002060
0.001020,1.620700,0.002050
0.001010,1.620600,0.002050
0.001010,1.620600,0.002040
0.001000,1.620600,0.002030
0.001000,1.620500,0.002030
0.000998,1.620500,0.002020
0.000994,1.620500,0.002010
0.000991,1.620400,0.002010
0.000987,1.620400,0.002000
0.000984,1.620300,0.002000
0.000980,1.620300,0.001990
0.000977,1.620300,0.001980
0.000973,1.620200,0.001980
0.000970,1.620200,0.001970
0.000967,1.620200,0.001970
0.000963,1.620100,0.001960
0.000960,1.620100,0.001950
0.000957,1.620100,0.001950
0.000954,1.620000,0.001940
0.000950,1.620000,0.001940
0.000947,1.620000,0.001930
0.000944,1.619900,0.001920
0.000941,1.619900,0.001920
0.000938,1.619900,0.001910
0.000935,1.619900,0.001910
0.000932,1.619800,0.001900
0.000929,1.619800,0.001900
0.000926,1.619800,0.001890
0.000922,1.619700,0.001890
0.000919,1.619700,0.001880
0.000916,1.619700,0.001870
0.000914,1.619600,0.001870
0.000911,1.619600,0.001860
0.000908,1.619600,0.001860
0.000905,1.619600,0.001850
0.000902,1.619500,0.001850
0.000899,1.619500,0.001840
0.000896,1.619500,0.001840
0.000893,1.619400,0.001830

File: materials/NET5.csv
wavelength_nm,n,k
380,2.098300,0.053700
385,2.074500,0.024900
390,2.048500,0.011600
395,2.005500,0.006400
400,1.946400,0.003000
405,1.896300,0.001300
410,1.878400,0.000300
415,1.871400,0.000000
420,1.864600,0.000000
425,1.858300,0.000000
430,1.850900,0.000000
435,1.845700,0.000000
440,1.840000,0.000000
445,1.835000,0.000000
450,1.831100,0.000000
455,1.827100,0.000000
460,1.821900,0.000000
465,1.818300,0.000000
470,1.816100,0.000000
475,1.812400,0.000000
480,1.809000,0.000000
485,1.807100,0.000000
490,1.805400,0.000000
495,1.801800,0.000000
500,1.800000,0.000000
505,1.797000,0.000000
510,1.795600,0.000000
515,1.792400,0.000000
520,1.791000,0.000000
525,1.788000,0.000000
530,1.785300,0.000000
535,1.778400,0.000000
540,1.774000,0.000000
545,1.769400,0.000000
550,1.764500,0.000000
555,1.761400,0.000000
560,1.757200,0.000000
565,1.755500,0.000000
570,1.753800,0.000000
575,1.752300,0.000000
580,1.750500,0.000000
585,1.748700,0.000000
590,1.747600,0.000000
595,1.746300,0.000000
600,1.744800,0.000000
605,1.745400,0.000000
610,1.744900,0.000000
615,1.744100,0.000000
620,1.742700,0.000000
625,1.742900,0.000000
630,1.741900,0.000000
635,1.740600,0.000000
640,1.740800,0.000000
645,1.740500,0.000000
650,1.739700,0.000000
655,1.739900,0.000000
660,1.740700,0.000000
665,1.739600,0.000000
670,1.739500,0.000000
675,1.739800,0.000000
680,1.738700,0.000000
685,1.738500,0.000000
690,1.739000,0.000000
695,1.738500,0.000000
700,1.738500,0.000000
705,1.739400,0.000000
710,1.739700,0.000000
715,1.739200,0.000000
720,1.738700,0.000000
725,1.737400,0.000000
730,1.737100,0.000000
735,1.737700,0.000000
740,1.737300,0.000000
745,1.737600,0.000000
750,1.737600,0.000000
755,1.737600,0.000000
760,1.737600,0.000000
765,1.737600,0.000000
770,1.737600,0.000000
775,1.737600,0.000000
780,1.737600,0.000000

File: materials/NHT5doped.csv
wavelength_nm,n,k
380,1.834600,0.497400
385,1.902400,0.503500
390,2.050500,0.467800
395,2.131800,0.372400
400,2.192400,0.232200
405,2.177600,0.114000
410,2.069100,0.043900
415,2.004600,0.022000
420,1.954100,0.014900
425,1.913700,0.012900
430,1.886500,0.012500
435,1.871400,0.012200
440,1.850800,0.011500
445,1.836600,0.011600
450,1.825300,0.012100
455,1.813900,0.012300
460,1.805900,0.013500
465,1.800600,0.014400
470,1.792100,0.015900
475,1.786200,0.016100
480,1.782000,0.017100
485,1.777500,0.018300
490,1.773400,0.018600
495,1.770500,0.018600
500,1.767200,0.019600
505,1.765600,0.019800
510,1.762300,0.019600
515,1.761800,0.018800
520,1.762300,0.017000
525,1.759100,0.016400
530,1.755600,0.008800
535,1.756500,0.013400
540,1.754700,0.011600
545,1.751400,0.010100
550,1.749700,0.009200
555,1.747100,0.007700
560,1.744600,0.005900
565,1.742700,0.004100
570,1.739100,0.002900
575,1.736400,0.002000
580,1.734500,0.001000
585,1.731300,0.001200
590,1.729100,0.000900
595,1.726200,0.000800
600,1.724600,0.000700
605,1.722400,0.000200
610,1.721100,0.000000
615,1.719700,0.000200
620,1.718200,0.000000
625,1.716200,0.000000
630,1.714600,0.000000
635,1.713800,0.000000
640,1.711200,0.000000
645,1.710300,0.000000
650,1.710400,0.000000
655,1.708100,0.000000
660,1.706800,0.000000
665,1.706400,0.000000
670,1.704800,0.000000
675,1.707200,0.000000
680,1.702300,0.000000
685,1.701700,0.000000
690,1.701100,0.000000
695,1.700300,0.000000
700,1.700300,0.000000
705,1.696600,0.000000
710,1.697100,0.000000
715,1.697500,0.000000
720,1.692700,0.000000
725,1.695900,0.000000
730,1.693300,0.000000
735,1.691800,0.000000
740,1.697900,0.000000
745,1.696700,0.000000
750,1.696000,0.000000
755,1.696000,0.000000
760,1.696000,0.000000
765,1.696000,0.000000
770,1.696000,0.000000
775,1.696000,0.000000
780,1.696000,0.000000

File: materials/NPB.csv
wavelength_nm,n,k
280,1.794573,0.224692
285,1.783813,0.226248
290,1.774423,0.225659
295,1.765588,0.225189
300,1.753766,0.222508
305,1.735365,0.225067
310,1.714860,0.237806
315,1.699041,0.259072
320,1.689822,0.285570
325,1.687601,0.317825
330,1.694090,0.353888
335,1.713108,0.392298
340,1.746682,0.428252
345,1.790042,0.455505
350,1.849612,0.470106
355,1.905145,0.458669
360,1.951315,0.434915
365,1.988222,0.405467
370,2.015914,0.373219
375,2.037624,0.343269
380,2.059858,0.317076
385,2.086881,0.279289
390,2.106619,0.229782
395,2.110918,0.172212
400,2.098238,0.116371
405,2.070351,0.071259
410,2.034788,0.041412
415,2.000839,0.025350
420,1.972833,0.018170
425,1.951488,0.015094
430,1.933994,0.013578
435,1.919037,0.013217
440,1.906595,0.012741
445,1.896791,0.011805
450,1.887973,0.011315
455,1.876653,0.011739
460,1.870217,0.011229
465,1.864109,0.010751
470,1.858311,0.010303
475,1.852802,0.009883
480,1.847566,0.009488
485,1.842586,0.009116
490,1.837848,0.008766
495,1.833336,0.008437
500,1.829038,0.008126
505,1.824941,0.007832
510,1.821034,0.007554
515,1.817307,0.007291
520,1.813749,0.007042
525,1.810352,0.006806
530,1.807105,0.006583
535,1.804002,0.006370
540,1.801034,0.006169
545,1.798195,0.005977
550,1.795477,0.005794
555,1.792874,0.005620
560,1.790381,0.005455
565,1.787991,0.005297
570,1.785699,0.005146
575,1.783502,0.005002
580,1.781393,0.004864
585,1.779368,0.004733
590,1.777424,0.004607
595,1.775556,0.004486
600,1.773761,0.004371
605,1.772036,0.004261
610,1.770376,0.004155
615,1.768780,0.004053
620,1.767243,0.003955
625,1.765764,0.003861
630,1.764339,0.003771
635,1.762967,0.003685
640,1.761644,0.003601
645,1.760369,0.003521
650,1.759140,0.003444
655,1.757954,0.003369
660,1.756809,0.003298
665,1.755705,0.003228
670,1.754639,0.003162
675,1.753609,0.003097
680,1.752614,0.003035
685,1.751653,0.002975
690,1.750724,0.002917
695,1.749825,0.002861
700,1.748957,0.002807
705,1.748116,0.002755
710,1.747303,0.002704
715,1.746516,0.002655
720,1.745754,0.002607
725,1.745016,0.002561
730,1.744301,0.002517
735,1.743609,0.002473
740,1.742937,0.002432
745,1.742287,0.002391
750,1.741656,0.002351
755,1.741045,0.002313
760,1.740451,0.002276
765,1.739876,0.002240
770,1.739317,0.002205
775,1.738775,0.002171
780,1.738248,0.002137
785,1.737737,0.002105
790,1.737241,0.002074
795,1.736758,0.002043
800,1.736289,0.002014
805,1.735834,0.001985
810,1.735391,0.001957
815,1.734960,0.001929
820,1.734542,0.001903
825,1.734134,0.001877
830,1.733738,0.001851
835,1.733353,0.001827
840,1.732977,0.001803
845,1.732612,0.001779
850,1.732256,0.001756
855,1.731910,0.001734
860,1.731573,0.001712
865,1.731244,0.001691
870,1.730924,0.001670
875,1.730612,0.001650
880,1.730308,0.001630
885,1.730012,0.001611
890,1.729723,0.001592
895,1.729441,0.001573
900,1.729166,0.001555
905,1.728898,0.001538
910,1.728636,0.001520
915,1.728381,0.001504
920,1.728132,0.001487
925,1.727889,0.001471
930,1.727652,0.001455
935,1.727420,0.001440
940,1.727194,0.001424
945,1.726973,0.001410
950,1.726757,0.001395
955,1.726546,0.001381
960,1.726340,0.001367
965,1.726139,0.001353
970,1.725942,0.001340
975,1.725749,0.001327
980,1.725561,0.001314
985,1.725377,0.001301
990,1.725198,0.001289
995,1.725022,0.001277
1000,1.724850,0.001265
1005,1.724681,0.001253
1010,1.724517,0.001242
1015,1.724356,0.001231
1020,1.724198,0.001220
1025,1.724043,0.001209
1030,1.723892,0.001198
1035,1.723744,0.001188
1040,1.723600,0.001178
1045,1.723458,0.001168
1050,1.723319,0.001158
1055,1.723183,0.001148
1060,1.723049,0.001139
1065,1.722919,0.001129
1070,1.722791,0.001120
1075,1.722665,0.001111
1080,1.722542,0.001102
1085,1.722422,0.001093
1090,1.722304,0.001085
1095,1.722188,0.001076
1100,1.722074,0.001068
1105,1.721963,0.001060
1110,1.721854,0.001052
1115,1.721747,0.001044
1120,1.721642,0.001036
1125,1.721539,0.001029
1130,1.721437,0.001021
1135,1.721338,0.001014
1140,1.721241,0.001007
1145,1.721145,0.000999
1150,1.721051,0.000992
1155,1.720959,0.000986
1160,1.720869,0.000979
1165,1.720780,0.000972
1170,1.720693,0.000965
1175,1.720607,0.000959
1180,1.720523,0.000952
1185,1.720441,0.000946
1190,1.720360,0.000940
1195,1.720280,0.000934
1200,1.720202,0.000928
1205,1.720125,0.000922
1210,1.720049,0.000916
1215,1.719975,0.000910
1220,1.719902,0.000904
1225,1.719830,0.000899
1230,1.719760,0.000893
1235,1.719690,0.000888
1240,1.719622,0.000883
1245,1.719555,0.000877
1250,1.719489,0.000872
1255,1.719424,0.000867
1260,1.719361,0.000862
1265,1.719298,0.000857
1270,1.719236,0.000852
1275,1.719176,0.000847
1280,1.719116,0.000842
1285,1.719057,0.000837
1290,1.718999,0.000833
1295,1.718942,0.000828
1300,1.718887,0.000823
1305,1.718831,0.000819
1310,1.718777,0.000815
1315,1.718724,0.000810
1320,1.718671,0.000806
1325,1.718620,0.000802
1330,1.718569,0.000797
1335,1.718519,0.000793
1340,1.718469,0.000789
1345,1.718421,0.000785
1350,1.718373,0.000781
1355,1.718326,0.000777
1360,1.718279,0.000773
1365,1.718234,0.000769
1370,1.718188,0.000765
1375,1.718144,0.000762
1380,1.718100,0.000758
1385,1.718057,0.000754
1390,1.718015,0.000751
1395,1.717973,0.000747
1400,1.717932,0.000743

File: materials/NPB_B3PYMPM11.csv
wavelength_nm,n,k
0,1.752000,0
0,1.745000,0
0,1.731000,0
0,1.723000,0
0,1.707000,0
0,1.713000,0
0,1.708000,0
0,1.703000,0
0,1.698000,0
0,1.696000,0
0,1.693000,0
0,1.690000,0
0,1.685000,0
0,1.675000,0
0,1.683000,0
0,1.680000,0
0,1.677000,0
0,1.675000,0
0,1.664000,0
0,1.664000,0
0,1.670000,0
0,1.657000,0
0,1.659000,0
0,1.665000,0
0,1.650000,0
0,1.655000,0
0,1.660000,0
0,1.657000,0
0,1.655000,0
0,1.655000,0
0,1.654000,0
0,1.650000,0
0,1.649000,0
0,1.648000,0
0,1.650000,0
0,1.648000,0
0,1.647000,0
0,1.645000,0
0,1.645000,0
0,1.645000,0
0,1.645000,0
0,1.642000,0
0,1.641000,0
0,1.640000,0
0,1.640000,0
0,1.640000,0
0,1.640000,0
0,1.637000,0
0,1.637000,0
0,1.637000,0

File: materials/NaphDATA.csv
wavelength_nm,n,k
380,1.835720,0.152470
390,1.920140,0.134250
400,1.985780,0.105550
410,1.993980,0.066460
420,1.970940,0.034660
430,1.941230,0.015920
440,1.913440,0.007410
450,1.891900,0.004790
460,1.874280,0.004670
470,1.861000,0.004890
480,1.849970,0.005330
490,1.840990,0.004850
500,1.833090,0.004270
510,1.826030,0.004280
520,1.820080,0.003370
530,1.814030,0.003060
540,1.808810,0.002600
550,1.803760,0.001670
560,1.798990,0.001300
570,1.794710,0.000869
580,1.791110,0.000021
590,1.787590,0.000000
600,1.782520,0.000025
610,1.779630,0.000000
620,1.776180,0.000000
630,1.773310,0.000000
640,1.770530,0.000000
650,1.767120,0.000000
660,1.763860,0.000000
670,1.756300,0.002280
680,1.756710,0.000000
690,1.755710,0.000000
700,1.753740,0.000000
710,1.751610,0.000000
720,1.750000,0.000000
730,1.747630,0.000000
740,1.746300,0.000000
750,1.744720,0.000000
760,1.742060,0.000000
770,1.741230,0.000000
780,1.739630,0.000000
790,1.736550,0.000000
800,1.734950,0.000289
810,1.734570,0.000768
820,1.731310,0.000867
830,1.731650,0.000000
840,1.729730,0.000000
850,1.729010,0.000547
860,1.727170,0.001710
870,1.726100,0.001490
880,1.722410,0.003340
890,1.723610,0.001210
900,1.722350,0.002230
910,1.721790,0.001930
920,1.719510,0.001810
930,1.717830,0.000000
940,1.716710,0.004310
950,1.716730,0.003760
960,1.716260,0.004790
970,1.716380,0.005080
980,1.712540,0.007090
990,1.711960,0.006510
1000,1.713690,0.006270

File: materials/Ni-ox.csv
wavelength_nm,n,k
300,1.544049,1.488633
310,1.531700,1.463975
320,1.500544,1.453529
330,1.459490,1.459963
340,1.415679,1.484856
350,1.373352,1.546836
360,1.339706,1.595251
370,1.313998,1.648503
380,1.294923,1.722364
390,1.281195,1.770239
400,1.271161,1.825379
410,1.265297,1.882865
420,1.262835,1.940168
430,1.263350,1.998495
440,1.265762,2.055802
450,1.270240,2.113732
460,1.276566,2.169401
470,1.284324,2.223274
480,1.293767,2.279896
490,1.304004,2.333198
500,1.315261,2.383882
510,1.325745,2.435393
520,1.337475,2.485960
530,1.348885,2.536848
540,1.360135,2.584769
550,1.371977,2.634374
560,1.383460,2.683461
570,1.396420,2.733537
580,1.408436,2.780336
590,1.423768,2.828688
600,1.437338,2.880755
610,1.451846,2.925569
620,1.466143,2.972063
630,1.481652,3.018889
640,1.498344,3.065590
650,1.515073,3.111678
660,1.532495,3.157002
670,1.550099,3.201149
680,1.568982,3.244931
690,1.587950,3.288650
700,1.607180,3.330661
710,1.626211,3.371434
720,1.646342,3.411608
730,1.665015,3.451753
740,1.684681,3.488732
750,1.704517,3.526955
760,1.722204,3.562102
770,1.741069,3.595120
780,1.759959,3.631892
790,1.778163,3.666397
800,1.794187,3.700150
810,1.811871,3.732111
820,1.829604,3.763883
830,1.845028,3.794861
840,1.858772,3.828084
850,1.872442,3.857881
860,1.886748,3.888817
870,1.900406,3.921151
880,1.913133,3.952391
890,1.924021,3.980392
900,1.935600,4.010791

File: materials/NiO.csv
wavelength_nm,n,k
380,2.736300,0.426430
400,2.738580,0.426430
420,2.770500,0.426430
440,2.779000,0.426430
460,2.784000,0.426430
480,2.788000,0.426430
500,2.789000,0.426430
520,2.789000,0.426430
540,2.788700,0.426430
560,2.787000,0.426430
580,2.785000,0.426430
600,2.783000,0.426430
620,2.781000,0.426430
640,2.779000,0.426430
660,2.777000,0.426430
680,2.775000,0.426430
700,2.772000,0.426430
720,2.770000,0.426430
740,2.768000,0.426430
760,2.766000,0.426430
780,2.764000,0.426430

File: materials/TFB.csv
wavelength_nm,n,k
276.430000,1.560600,0.102440
277.870000,1.559200,0.105940
279.300000,1.557300,0.110520
280.730000,1.555000,0.115610
282.170000,1.552500,0.120740
283.600000,1.550200,0.125580
285.030000,1.548200,0.129960
286.470000,1.546600,0.133810
287.900000,1.545500,0.137170
289.330000,1.545000,0.140090
290.770000,1.544900,0.142670
292.200000,1.545100,0.144980
293.640000,1.545500,0.147090
295.070000,1.545800,0.149020
296.500000,1.546100,0.150770
297.940000,1.546200,0.152300
299.370000,1.546100,0.153570
300.800000,1.545700,0.154530
302.240000,1.544800,0.155170
303.670000,1.543500,0.155490
305.100000,1.541700,0.155510
306.540000,1.539200,0.155270
307.970000,1.536100,0.154850
309.400000,1.532400,0.154330
310.840000,1.528000,0.153830
312.270000,1.523200,0.153500
313.700000,1.517900,0.153530
315.140000,1.512300,0.154110
316.570000,1.506400,0.155410
318.000000,1.500400,0.157570
319.440000,1.494400,0.160670
320.870000,1.488400,0.164740
322.310000,1.482500,0.169750
323.740000,1.476700,0.175660
325.170000,1.471100,0.182370
326.610000,1.465900,0.189790
328.040000,1.461000,0.197780
329.470000,1.456600,0.206210
330.910000,1.452700,0.214920
332.340000,1.449400,0.223770
333.770000,1.446800,0.232690
335.210000,1.444800,0.241680
336.640000,1.443500,0.250820
338.070000,1.442800,0.260230
339.510000,1.442800,0.270010
340.940000,1.443500,0.280160
342.370000,1.445000,0.290600
343.810000,1.447000,0.301180
345.240000,1.449700,0.311780
346.670000,1.452900,0.322350
348.110000,1.456600,0.332880
349.540000,1.460800,0.343390
350.970000,1.465500,0.353850
352.410000,1.470700,0.364170
353.840000,1.476400,0.374170
355.280000,1.482700,0.383730
356.710000,1.489700,0.392800
358.140000,1.497200,0.401480
359.580000,1.505300,0.409920
361.010000,1.513900,0.418330
362.440000,1.523100,0.426820
363.880000,1.532900,0.435390
365.310000,1.543200,0.443940
366.740000,1.554100,0.452300
368.180000,1.565600,0.460310
369.610000,1.577800,0.467830
371.040000,1.590900,0.474810
372.480000,1.604900,0.481220
373.910000,1.619800,0.487090
375.340000,1.635600,0.492470
376.780000,1.652000,0.497400
378.210000,1.669100,0.501900
379.640000,1.686500,0.505940
381.080000,1.704400,0.509410
382.510000,1.722800,0.512120
383.940000,1.741700,0.513840
385.380000,1.761400,0.514300
386.810000,1.781700,0.513300
388.250000,1.802400,0.510720
389.680000,1.823300,0.506550
391.110000,1.843900,0.500920
392.550000,1.863900,0.493960
393.980000,1.883100,0.485810
395.410000,1.901600,0.476520
396.850000,1.919700,0.466060
398.280000,1.937600,0.454390
399.710000,1.955600,0.441450
401.150000,1.973400,0.427230
402.580000,1.990700,0.411750
404.010000,2.007100,0.394990
405.450000,2.022200,0.376900
406.880000,2.035600,0.357420
408.310000,2.047200,0.336540
409.750000,2.056600,0.314350
411.180000,2.063800,0.291040
412.610000,2.068700,0.266850
414.050000,2.071100,0.242010
415.480000,2.070900,0.216710
416.920000,2.068100,0.191150
418.350000,2.062800,0.165620
419.780000,2.055000,0.140620
421.220000,2.044900,0.116830
422.650000,2.032800,0.095017
424.080000,2.019100,0.075857
425.520000,2.004100,0.059760
426.950000,1.988200,0.046774
428.380000,1.972000,0.036619
429.820000,1.955900,0.028805
431.250000,1.940300,0.022800
432.680000,1.925700,0.018147
434.120000,1.912200,0.014512
435.550000,1.900000,0.011671
436.980000,1.889100,0.009464
438.420000,1.879300,0.007762
439.850000,1.870400,0.006444
441.280000,1.862200,0.005398
442.720000,1.854500,0.004532
444.150000,1.847200,0.003775
445.580000,1.840100,0.003085
447.020000,1.833300,0.002445
448.450000,1.826900,0.001860
449.890000,1.821100,0.001343
451.320000,1.816100,0.000911
452.750000,1.811900,0.000574
454.190000,1.808500,0.000332
455.620000,1.806000,0.000173
457.050000,1.804300,0.000081
458.490000,1.803100,0.000033
459.920000,1.802500,0.000011
461.350000,1.802100,0.000003
462.790000,1.802000,0.000001
464.220000,1.801900,0.000000
465.650000,1.801700,0.000000
467.090000,1.801200,0.000000
468.520000,1.800300,0.000000
469.950000,1.799000,0.000000
471.390000,1.797300,0.000000
472.820000,1.795300,0.000000
474.250000,1.793000,0.000000
475.690000,1.790600,0.000000
477.120000,1.788300,0.000000
478.560000,1.785900,0.000000
479.990000,1.783700,0.000000
481.420000,1.781600,0.000000
482.860000,1.779500,0.000000
484.290000,1.777400,0.000000
485.720000,1.775400,0.000000
487.160000,1.773500,0.000000
488.590000,1.771600,0.000000
490.020000,1.769700,0.000000
491.460000,1.767900,0.000000
492.890000,1.766100,0.000000
494.320000,1.764400,0.000000
495.760000,1.762700,0.000000
497.190000,1.761000,0.000000
498.620000,1.759300,0.000000
500.060000,1.757600,0.000000
501.490000,1.756000,0.000000
502.920000,1.754500,0.000000
504.360000,1.753000,0.000000
505.790000,1.751500,0.000000
507.220000,1.750100,0.000000
508.660000,1.748500,0.000000
510.090000,1.747000,0.000000
511.530000,1.745400,0.000000
512.960000,1.743800,0.000000
514.390000,1.742200,0.000000
515.830000,1.740700,0.000000
517.260000,1.739200,0.000000
518.690000,1.737800,0.000000
520.130000,1.736300,0.000000
521.560000,1.734900,0.000000
522.990000,1.733400,0.000000
524.430000,1.731900,0.000000
525.860000,1.730400,0.000000
527.290000,1.729000,0.000000
528.730000,1.727700,0.000000
530.160000,1.726400,0.000000
531.590000,1.725200,0.000000
533.030000,1.724100,0.000000
534.460000,1.723000,0.000000
535.890000,1.722000,0.000000
537.330000,1.721000,0.000000
538.760000,1.720000,0.000000
540.190000,1.719000,0.000000
541.630000,1.718000,0.000000
543.060000,1.716900,0.000000
544.500000,1.715900,0.000000
545.930000,1.714800,0.000000
547.360000,1.713700,0.000000
548.800000,1.712600,0.000000
550.230000,1.711600,0.000000
551.660000,1.710500,0.000000
553.100000,1.709600,0.000000
554.530000,1.708700,0.000000
555.960000,1.707900,0.000000
557.400000,1.707100,0.000000
558.830000,1.706500,0.000000
560.260000,1.705900,0.000000
561.700000,1.705300,0.000000
563.130000,1.704800,0.000000
564.560000,1.704200,0.000000
566.000000,1.703700,0.000000
567.430000,1.703100,0.000000
568.860000,1.702600,0.000000
570.300000,1.702000,0.000000
571.730000,1.701400,0.000000
573.170000,1.700700,0.000000
574.600000,1.700000,0.000000
576.030000,1.699300,0.000000
577.470000,1.698500,0.000000
578.900000,1.697800,0.000000
580.330000,1.697100,0.000000
581.770000,1.696400,0.000000
583.200000,1.695800,0.000000
584.630000,1.695200,0.000000
586.070000,1.694600,0.000000
587.500000,1.694000,0.000000
588.930000,1.693400,0.000000
590.370000,1.692900,0.000000
591.800000,1.692300,0.000000
593.230000,1.691800,0.000000
594.670000,1.691200,0.000000
596.100000,1.690700,0.000000
597.530000,1.690200,0.000000
598.970000,1.689600,0.000000
600.400000,1.689000,0.000000
601.830000,1.688400,0.000000
603.270000,1.687700,0.000000
604.700000,1.687000,0.000000
606.140000,1.686300,0.000000
607.570000,1.685500,0.000000
609.000000,1.684800,0.000000
610.440000,1.684100,0.000000
611.870000,1.683400,0.000000
613.300000,1.682800,0.000000
614.740000,1.682200,0.000000
616.170000,1.681600,0.000000
617.600000,1.681100,0.000000
619.040000,1.680600,0.000000
620.470000,1.680200,0.000000
621.900000,1.679700,0.000000
623.340000,1.679300,0.000000
624.770000,1.678800,0.000000
626.200000,1.678300,0.000000
627.640000,1.677900,0.000000
629.070000,1.677600,0.000000
630.500000,1.677300,0.000000
631.940000,1.677100,0.000000
633.370000,1.676900,0.000000
634.810000,1.676700,0.000000
636.240000,1.676500,0.000000
637.670000,1.676200,0.000000
639.110000,1.675900,0.000000
640.540000,1.675500,0.000000
641.970000,1.675100,0.000000
643.410000,1.674700,0.000000
644.840000,1.674400,0.000000
646.270000,1.674100,0.000000
647.710000,1.673800,0.000000
649.140000,1.673500,0.000000
650.570000,1.673300,0.000000
652.010000,1.673000,0.000000
653.440000,1.672600,0.000000
654.870000,1.672200,0.000000
656.310000,1.671800,0.000000
657.740000,1.671400,0.000000
659.170000,1.671000,0.000000
660.610000,1.670500,0.000000
662.040000,1.670100,0.000000
663.470000,1.669600,0.000000
664.910000,1.669100,0.000000
666.340000,1.668600,0.000000
667.780000,1.668200,0.000000
669.210000,1.667800,0.000000
670.640000,1.667500,0.000000
672.080000,1.667300,0.000000
673.510000,1.667100,0.000000
674.940000,1.666800,0.000000
676.380000,1.666500,0.000000
677.810000,1.666200,0.000000
679.240000,1.665800,0.000000
680.680000,1.665300,0.000000
682.110000,1.664900,0.000000
683.540000,1.664500,0.000000
684.980000,1.664200,0.000000
686.410000,1.663900,0.000000
687.840000,1.663600,0.000000
689.280000,1.663400,0.000000
690.710000,1.663200,0.000000
692.140000,1.663100,0.000000
693.580000,1.663100,0.000000
695.010000,1.663100,0.000000
696.440000,1.663200,0.000000
697.880000,1.663300,0.000000
699.310000,1.663300,0.000000
700.750000,1.663100,0.000000
702.180000,1.662900,0.000000
703.610000,1.662500,0.000000
705.050000,1.662100,0.000000
706.480000,1.661700,0.000000
707.910000,1.661300,0.000000
709.350000,1.661100,0.000000
710.780000,1.660900,0.000000
712.210000,1.660700,0.000000
713.650000,1.660600,0.000000
715.080000,1.660500,0.000000
716.510000,1.660300,0.000000
717.950000,1.660000,0.000000
719.380000,1.659700,0.000000
720.810000,1.659300,0.000000
722.250000,1.658800,0.000000
723.680000,1.658400,0.000000
725.110000,1.658100,0.000000
726.550000,1.657800,0.000000
727.980000,1.657500,0.000000
729.420000,1.657400,0.000000
730.850000,1.657200,0.000000
732.280000,1.657100,0.000000
733.720000,1.657000,0.000000
735.150000,1.656900,0.000000
736.580000,1.656800,0.000000
738.020000,1.656700,0.000000
739.450000,1.656500,0.000000
740.880000,1.656300,0.000000
742.320000,1.655900,0.000000
743.750000,1.655500,0.000000
745.180000,1.655200,0.000000
746.620000,1.654800,0.000000
748.050000,1.654600,0.000000
749.480000,1.654400,0.000000
750.920000,1.654300,0.000000
752.350000,1.654200,0.000000
753.780000,1.654200,0.000000
755.220000,1.654200,0.000000
756.650000,1.654200,0.000000
758.080000,1.654200,0.000000
759.520000,1.654200,0.000000
760.950000,1.654200,0.000000
762.390000,1.654100,0.000000
763.820000,1.654000,0.000000
765.250000,1.653800,0.000000
766.690000,1.653500,0.000000
768.120000,1.653200,0.000000
769.550000,1.652800,0.000000
770.990000,1.652300,0.000000
772.420000,1.652000,0.000000
773.850000,1.651700,0.000000
775.290000,1.651500,0.000000
776.720000,1.651500,0.000000
778.150000,1.651500,0.000000
779.590000,1.651500,0.000000
781.020000,1.651600,0.000000
782.450000,1.651500,0.000000
783.890000,1.651500,0.000000
785.320000,1.651300,0.000001
786.750000,1.651100,0.000003
788.190000,1.650800,0.000011
789.620000,1.650500,0.000033
791.060000,1.650100,0.000080
792.490000,1.649700,0.000170
793.920000,1.649400,0.000320
795.360000,1.649200,0.000541
796.790000,1.649100,0.000830
798.220000,1.649100,0.001170
799.660000,1.649100,0.001527
801.090000,1.649200,0.001867
802.520000,1.649300,0.002156
803.960000,1.649300,0.002377
805.390000,1.649300,0.002527
806.820000,1.649400,0.002617
808.260000,1.649400,0.002664
809.690000,1.649300,0.002686
811.120000,1.649300,0.002694
812.560000,1.649200,0.002696
813.990000,1.649000,0.002697
815.420000,1.648900,0.002697
816.860000,1.648700,0.002697
818.290000,1.648500,0.002697
819.720000,1.648400,0.002697
821.160000,1.648200,0.002697
822.590000,1.647900,0.002697
824.030000,1.647600,0.002697
825.460000,1.647300,0.002697
826.890000,1.646800,0.002697
828.330000,1.646400,0.002697
829.760000,1.646000,0.002697
831.190000,1.645600,0.002697
832.630000,1.645400,0.002697
834.060000,1.645300,0.002697
835.490000,1.645400,0.002697
836.930000,1.645500,0.002697
838.360000,1.645800,0.002697
839.790000,1.646000,0.002697
841.230000,1.646100,0.002697
842.660000,1.646100,0.002697
844.090000,1.646100,0.002697
845.530000,1.645900,0.002697
846.960000,1.645700,0.002697
848.390000,1.645600,0.002697
849.830000,1.645400,0.002697
851.260000,1.645300,0.002697
852.690000,1.645200,0.002697
854.130000,1.645100,0.002697
855.560000,1.645000,0.002697
857.000000,1.644700,0.002697
858.430000,1.644200,0.002697
859.860000,1.643600,0.002697
861.300000,1.643000,0.002697
862.730000,1.642400,0.002697
864.160000,1.642000,0.002697
865.600000,1.641600,0.002697
867.030000,1.641400,0.002697
868.460000,1.641300,0.002697
869.900000,1.641100,0.002697
871.330000,1.641000,0.002697
872.760000,1.640900,0.002697
874.200000,1.640900,0.002697
875.630000,1.641000,0.002697
877.060000,1.641000,0.002697
878.500000,1.641100,0.002697
879.930000,1.641000,0.002697
881.360000,1.640900,0.002697
882.800000,1.640800,0.002697
884.230000,1.640700,0.002697
885.670000,1.640600,0.002697
887.100000,1.640600,0.002697
888.530000,1.640700,0.002697
889.970000,1.640700,0.002697
891.400000,1.640700,0.002697
892.830000,1.640700,0.002697
894.270000,1.640500,0.002697
895.700000,1.640300,0.002697
897.130000,1.640100,0.002697
898.570000,1.639900,0.002697
900.000000,1.639800,0.002697
