Repository: tmdgus3/oled_emission_simulator

File: materials/mCBP.csv
wavelength_nm,n,k
400,1.840440,0.000610
401,1.839000,0.000580
402,1.837620,0.000550
403,1.836240,0.000520
404,1.834870,0.000490
405,1.833540,0.000470
406,1.832240,0.000440
407,1.830990,0.000420
408,1.829690,0.000400
409,1.828390,0.000380
410,1.827200,0.000360
411,1.826010,0.000340
412,1.824820,0.000320
413,1.823620,0.000310
414,1.822450,0.000290
415,1.821330,0.000280
416,1.820200,0.000260
417,1.819080,0.000250
418,1.818010,0.000240
419,1.816950,0.000230
420,1.815890,0.000210
421,1.814870,0.000200
422,1.813870,0.000190
423,1.812870,0.000180
424,1.811870,0.000170
425,1.810870,0.000170
426,1.809860,0.000160
427,1.808890,0.000150
428,1.807960,0.000140
429,1.807010,0.000140
430,1.806090,0.000130
431,1.805220,0.000120
432,1.804340,0.000120
433,1.803470,0.000110
434,1.802590,0.000100
435,1.801710,0.000100
436,1.800840,0.000090
437,1.800020,0.000090
438,1.799200,0.000090
439,1.798390,0.000080
440,1.797570,0.000080
441,1.796760,0.000070
442,1.795940,0.000070
443,1.795170,0.000070
444,1.794420,0.000060
445,1.793660,0.000060
446,1.792910,0.000060
447,1.792160,0.000050
448,1.791410,0.000050
449,1.790670,0.000050
450,1.789980,0.000050
451,1.789290,0.000050
452,1.788600,0.000040
453,1.787910,0.000040
454,1.787220,0.000040
455,1.786530,0.000040
456,1.785840,0.000040
457,1.785170,0.000030
458,1.784540,0.000030
459,1.783870,0.000030
460,1.783190,0.000030
461,1.782560,0.000030
462,1.781930,0.000030
463,1.781310,0.000030
464,1.780680,0.000020
465,1.780070,0.000020
466,1.779500,0.000020
467,1.778900,0.000020
468,1.778280,0.000020
469,1.777710,0.000020
470,1.777150,0.000020
471,1.776580,0.000020
472,1.776020,0.000020
473,1.775460,0.000020
474,1.774890,0.000020
475,1.774330,0.000010
476,1.773770,0.000010
477,1.773270,0.000010
478,1.772740,0.000010
479,1.772170,0.000010
480,1.771670,0.000010
481,1.771160,0.000010
482,1.770660,0.000010
483,1.770160,0.000010
484,1.769660,0.000010
485,1.769160,0.000010
486,1.768660,0.000010
487,1.768160,0.000010
488,1.767650,0.000010
489,1.767150,0.000010
490,1.766650,0.000010
491,1.766190,0.000010
492,1.765760,0.000010
493,1.765320,0.000010
494,1.764850,0.000010
495,1.764350,0.000010
496,1.763900,0.000010
497,1.763460,0.000010
498,1.763020,0.000010
499,1.762590,0.000000
500,1.762150,0.000000
501,1.761710,0.000000
502,1.761270,0.000000
503,1.760830,0.000000
504,1.760450,0.000000
505,1.760050,0.000000
506,1.759610,0.000000
507,1.759170,0.000000
508,1.758740,0.000000
509,1.758370,0.000000
510,1.757990,0.000000
511,1.757620,0.000000
512,1.757180,0.000000
513,1.756770,0.000000
514,1.756390,0.000000
515,1.756010,0.000000
516,1.755640,0.000000
517,1.755260,0.000000
518,1.754880,0.000000
519,1.754510,0.000000
520,1.754130,0.000000
521,1.753780,0.000000
522,1.753470,0.000000
523,1.753100,0.000000
524,1.752730,0.000000
525,1.752350,0.000000
526,1.752010,0.000000
527,1.751700,0.000000
528,1.751330,0.000000
529,1.750970,0.000000
530,1.750660,0.000000
531,1.750300,0.000000
532,1.749930,0.000000
533,1.749620,0.000000
534,1.749310,0.000000
535,1.748990,0.000000
536,1.748680,0.000000
537,1.748370,0.000000
538,1.748050,0.000000
539,1.747690,0.000000
540,1.747330,0.000000
541,1.747010,0.000000
542,1.746740,0.000000
543,1.746480,0.000000
544,1.746170,0.000000
545,1.745860,0.000000
546,1.745540,0.000000
547,1.745230,0.000000
548,1.744920,0.000000
549,1.744600,0.000000
550,1.744330,0.000000
551,1.744080,0.000000
552,1.743760,0.000000
553,1.743480,0.000000
554,1.743230,0.000000
555,1.742920,0.000000
556,1.742630,0.000000
557,1.742380,0.000000
558,1.742080,0.000000
559,1.741780,0.000000
560,1.741530,0.000000
561,1.741270,0.000000
562,1.741020,0.000000
563,1.740720,0.000000
564,1.740420,0.000000
565,1.740170,0.000000
566,1.739920,0.000000
567,1.739670,0.000000
568,1.739420,0.000000
569,1.739170,0.000000
570,1.738920,0.000000
571,1.738670,0.000000
572,1.738420,0.000000
573,1.738170,0.000000
574,1.737910,0.000000
575,1.737660,0.000000
576,1.737410,0.000000
577,1.737160,0.000000
578,1.736910,0.000000
579,1.736720,0.000000
580,1.736510,0.000000
581,1.736260,0.000000
582,1.736010,0.000000
583,1.735760,0.000000
584,1.735510,0.000000
585,1.735290,0.000000
586,1.735100,0.000000
587,1.734850,0.000000
588,1.734630,0.000000
589,1.734440,0.000000
590,1.734200,0.000000
591,1.733950,0.000000
592,1.733700,0.000000
593,1.733480,0.000000
594,1.733300,0.000000
595,1.733110,0.000000
596,1.732890,0.000000
597,1.732640,0.000000
598,1.732440,0.000000
599,1.732260,0.000000
600,1.732070,0.000000
601,1.731840,0.000000
602,1.731590,0.000000
603,1.731400,0.000000
604,1.731220,0.000000
605,1.731030,0.000000
606,1.730840,0.000000
607,1.730630,0.000000
608,1.730380,0.000000
609,1.730170,0.000000
610,1.729990,0.000000
611,1.729800,0.000000
612,1.729610,0.000000
613,1.729420,0.000000
614,1.729230,0.000000
615,1.729040,0.000000
616,1.728860,0.000000
617,1.728670,0.000000
618,1.728480,0.000000
619,1.728290,0.000000
620,1.728100,0.000000
621,1.727920,0.000000
622,1.727730,0.000000
623,1.727540,0.000000
624,1.727350,0.000000
625,1.727210,0.000000
626,1.727070,0.000000
627,1.726880,0.000000
628,1.726700,0.000000
629,1.726510,0.000000
630,1.726320,0.000000
631,1.726130,0.000000
632,1.725940,0.000000
633,1.725800,0.000000
634,1.725670,0.000000
635,1.725480,0.000000
636,1.725290,0.000000
637,1.725100,0.000000
638,1.724980,0.000000
639,1.724820,0.000000
640,1.724640,0.000000
641,1.724450,0.000000
642,1.724270,0.000000
643,1.724150,0.000000
644,1.723980,0.000000
645,1.723800,0.000000
646,1.723670,0.000000
647,1.723520,0.000000
648,1.723330,0.000000
649,1.723190,0.000000
650,1.723050,0.000000
651,1.722860,0.000000
652,1.722720,0.000000
653,1.722590,0.000000
654,1.722470,0.000000
655,1.722310,0.000000
656,1.722120,0.000000
657,1.721990,0.000000
658,1.721850,0.000000
659,1.721660,0.000000
660,1.721510,0.000000
661,1.721390,0.000000
662,1.721260,0.000000
663,1.721100,0.000000
664,1.720920,0.000000
665,1.720780,0.000000
666,1.720660,0.000000
667,1.720530,0.000000
668,1.720410,0.000000
669,1.720270,0.000000
670,1.720080,0.000000
671,1.719930,0.000000
672,1.719810,0.000000
673,1.719680,0.000000
674,1.719550,0.000000
675,1.719430,0.000000
676,1.719300,0.000000
677,1.719180,0.000000
678,1.719050,0.000000
679,1.718930,0.000000
680,1.718800,0.000000
681,1.718610,0.000000
682,1.718450,0.000000
683,1.718320,0.000000
684,1.718200,0.000000
685,1.718070,0.000000
686,1.717950,0.000000
687,1.717820,0.000000
688,1.717690,0.000000
689,1.717570,0.000000
690,1.717440,0.000000
691,1.717320,0.000000
692,1.717190,0.000000
693,1.717070,0.000000
694,1.716940,0.000000
695,1.716810,0.000000
696,1.716690,0.000000
697,1.716630,0.000000
698,1.716540,0.000000
699,1.716410,0.000000
700,1.716290,0.000000
701,1.716160,0.000000
702,1.716030,0.000000
703,1.715910,0.000000
704,1.715780,0.000000
705,1.715660,0.000000
706,1.715530,0.000000
707,1.715410,0.000000
708,1.715280,0.000000
709,1.715180,0.000000
710,1.715110,0.000000
711,1.715000,0.000000
712,1.714880,0.000000
713,1.714750,0.000000
714,1.714630,0.000000
715,1.714500,0.000000
716,1.714440,0.000000
717,1.714350,0.000000
718,1.714220,0.000000
719,1.714100,0.000000
720,1.713970,0.000000
721,1.713840,0.000000
722,1.713760,0.000000
723,1.713690,0.000000
724,1.713570,0.000000
725,1.713440,0.000000
726,1.713320,0.000000
727,1.713240,0.000000
728,1.713160,0.000000
729,1.713040,0.000000
730,1.712910,0.000000
731,1.712790,0.000000
732,1.712730,0.000000
733,1.712630,0.000000
734,1.712510,0.000000
735,1.712440,0.000000
736,1.712360,0.000000
737,1.712230,0.000000
738,1.712110,0.000000
739,1.711990,0.000000
740,1.711930,0.000000
741,1.711830,0.000000
742,1.711700,0.000000
743,1.711640,0.000000
744,1.711550,0.000000
745,1.711420,0.000000
746,1.711350,0.000000
747,1.711270,0.000000
748,1.711150,0.000000
749,1.711060,0.000000
750,1.710990,0.000000
751,1.710870,0.000000
752,1.710770,0.000000
753,1.710710,0.000000
754,1.710590,0.000000
755,1.710480,0.000000
756,1.710420,0.000000
757,1.710310,0.000000
758,1.710190,0.000000
759,1.710130,0.000000
760,1.710070,0.000000
761,1.710000,0.000000
762,1.709880,0.000000
763,1.709780,0.000000
764,1.709720,0.000000
765,1.709610,0.000000
766,1.709490,0.000000
767,1.709430,0.000000
768,1.709360,0.000000
769,1.709300,0.000000
770,1.709180,0.000000
771,1.709070,0.000000
772,1.709010,0.000000
773,1.708950,0.000000
774,1.708870,0.000000
775,1.708750,0.000000
776,1.708660,0.000000
777,1.708600,0.000000
778,1.708530,0.000000
779,1.708440,0.000000
780,1.708320,0.000000
781,1.708240,0.000000
782,1.708180,0.000000
783,1.708120,0.000000
784,1.708010,0.000000
785,1.707890,0.000000
786,1.707830,0.000000
787,1.707770,0.000000
788,1.707700,0.000000
789,1.707640,0.000000
790,1.707550,0.000000
791,1.707430,0.000000
792,1.707350,0.000000
793,1.707290,0.000000
794,1.707230,0.000000
795,1.707160,0.000000
796,1.707100,0.000000
797,1.707040,0.000000
798,1.706950,0.000000
799,1.706820,0.000000
800,1.706750,0.000000
